Repository: Soham-ChemE/LMO-Cathode-Rate-Model-PyBaMM

<div align="center">
**Soham Kavathekar** · MS Chemical & Biomolecular Engineering, University of Pennsylvania
[stg3719@seas.upenn.edu](mailto:stg3719@seas.upenn.edu) · [linkedin.com/in/soham-kavathekar-cheme](https://www.linkedin.com/in/soham-kavathekar-cheme)

</div>

# LiMn2O4 half cell: a physics-based rate model fitted to my own data

A PyBaMM Doyle-Fuller-Newman (DFN) half-cell model of a commercial LiMn2O4 cathode against lithium metal,
parameterised with the open-circuit curve I measured at C/10, fitted to my C/5 and C/2 cycles only, and then
asked to predict the 2C cycle it had never seen and the cyclic voltammograms from a different technique.
All data were measured by me on one coin cell on a Bio-Logic VMP-300 (MSE 5550, University of Pennsylvania,
2026; see [`data/README.md`](data/README.md)). This file is generated by `scripts/write_readme.py` from
`results/*.json`; the full report with every model version is [`docs/REPORT.md`](docs/REPORT.md), and the
claim-by-claim audit is [`docs/CLAIMS.md`](docs/CLAIMS.md).

## Key results

- **Measurement:** galvanostatic C/10, C/5, C/2 and 2C plus CV at 0.1, 0.2 and 0.3 mV/s on one cell. At 2C the cell retains
  58 % of its C/10 discharge capacity and 53 % of its energy; round-trip energy efficiency is 95 % at C/5 and
  82 % at 2C (90 % at C/10, lowered by first-cycle parasitic oxidation near 4.5 V). Every measurement
  artefact in the raw files (current-range offset, contact disturbance, CV auto-ranging, protocol carry-over) is flagged in
  `data/README.md` and handled in the parser.
- **Training (C/5, C/2):** voltage RMSE 26 mV with three fitted parameters (solid-diffusion time constant,
  reaction rate constant, contact resistance); C/10, not used in the fit, reproduced to 1.0 % in capacity.
- **Blind 2C prediction:** average discharge voltage within 17 mV of measured; discharge capacity
  0.988 mAh against 0.823 mAh (+20.1 %), i.e. the model predicts a 30 % capacity loss
  from C/10 to 2C where the cell lost 42 %.

# Raw data

Measured by Soham Kavathekar, MSE 5550 (Electrochemical Engineering of Materials), University of Pennsylvania,
Sep 28 to Oct 3, 2026. Full write-up: `MSE5550_assignment1_report.pdf`.

**Cell:** commercial LiMn2O4 electrode sheet (MTI Corp.): 15 µm Al foil, 85 µm single-side coating, 94.2 wt% active
material, 110 mAh/g rated. Potentials vs Li/Li+ (lithium-metal counter electrode, i.e. a half cell).
Capacity used for C-rates: 1.434 mAh (EC-Lab setting). Bio-Logic VMP-300, EC-Lab V11.33, channel 10.
All seven tests ran on the **same cell**, in this order:

| # | Test | Set current / scan rate | Window (V) | File |
|---|------|-------------------------|------------|------|
| 1 | Galvanostatic C/10 | 0.143 mA | 3.5-4.5 | `GCD_C-10.txt` (+ `.mpr`) |
| 2 | Galvanostatic C/5 | 0.287 mA | 3.5-4.5 | `GCD_C-5.txt` (+ `.mpr`) |
| 3 | Galvanostatic C/2 | 0.717 mA | 3.5-4.5 | `GCD_C-2.txt` |
| 4 | CV | 0.2 mV/s | 3.0-4.5 | `CV_0p2mVs.txt` |
| 5 | CV | 0.3 mV/s | 3.0-4.8 | `CV_0p3mVs.txt` |
| 6 | Galvanostatic 2C | 2.868 mA | 3.5-4.5 | `GCD_2C.txt` |
| 7 | CV | 0.1 mV/s | 3.0-4.5 | `CV_0p1mVs.txt` |

Galvanostatic protocol: charge to 4.5 V, discharge to 3.5 V, 30 s rest after each step, 2 cycles, record every
10 mV or 5 s. CV: 2 cycles. Text exports are tab-separated, latin-1, CRLF:
GCD columns `time/s, Ewe/V, <I>/mA, Capacity/mA.h, cycle number` (cycles 0 and 1);
CV columns `time/s, Ewe/V, <I>/mA, cycle number` (cycles 1 and 2).

## Known data issues (from the report; handle them, do not hide them)
- **C/10 current:** run on the 10 mA range, so current reads +0.147 mA charge / -0.140 mA discharge vs 0.143 set.
  Integrate the measured current; first-cycle charge capacity and coulombic efficiency (91%) are approximate.
- **C/5 contact disturbance:** at 19.2 h (second discharge) the voltage jumps ~1 s and settles ~22 mV lower for
  the rest of that discharge, current unchanged. Use C/5 cycle 1 for fitting.
- **2C:** followed a CV that ended at 3.0 V, so the first charge removed extra lithium (1.01 vs 0.85 mAh).
  Cycle 2 is the representative 2C cycle.
- **CV current-range switching (Auto range):** steps near ±1 mA are instrument artefacts. At 0.1 mV/s the anodic
  current sits near 1.03 mA from ~4.20-4.25 V then jumps to 1.6 mA; the real oxidation peak is at 4.36 V.
- **CV 0.1 mV/s** started from rest (3.96 V); it still contains one full 3.0 -> 4.5 -> 3.0 V cycle (cycle 2).
- The 0.2 mV/s file starts with a -8.8 mA inrush at 3.0 V (first seconds); ignore it.

## Summary values from the report (use as checks for the parser)
Discharge capacity (mAh): C/10 1.430, C/5 1.422, C/2 1.361, 2C 0.823 (cycle 2).
Average discharge voltage (V): 4.04, 4.02, 3.96, 3.70. Discharge energy (mWh): 5.77, 5.71, 5.39, 3.04.
CV peaks: oxidation 4.36 / 4.42 / 4.49 V (1.62 / 2.42 / 3.12 mA), reduction 3.81 / 3.72 / 3.64 V
(-1.28 / -2.06 / -2.73 mA) at 0.1 / 0.2 / 0.3 mV/s.

File: data/raw/CV_0p1mVs.txt (part 1 of 11)
time/s	Ewe/V	<I>/mA	cycle number	
0.000000000000000E+000	3.9643421E+000	4.507422912865877E-003	1.000000000000000E+000
5.497999861108838E+000	3.9648583E+000	8.485482680788276E-003	1.000000000000000E+000
1.549489960856590E+001	3.9658825E+000	1.588988068233954E-002	1.000000000000000E+000
2.549179935602297E+001	3.9668775E+000	2.299586125301391E-002	1.000000000000000E+000
3.548859910348256E+001	3.9678445E+000	2.977985310494283E-002	1.000000000000000E+000
4.548549885093962E+001	3.9688468E+000	3.664789048142847E-002	1.000000000000000E+000
5.548239859839669E+001	3.9698238E+000	4.325046412583380E-002	1.000000000000000E+000
6.547929834585375E+001	3.9708095E+000	4.987938982112677E-002	1.000000000000000E+000
7.547619809331081E+001	3.9717987E+000	5.660638984584077E-002	1.000000000000000E+000
8.547309784076788E+001	3.9727900E+000	6.304380934264331E-002	1.000000000000000E+000
9.546999758822494E+001	3.9737692E+000	6.940168713450157E-002	1.000000000000000E+000
1.054668973356820E+002	3.9747522E+000	7.572622555805333E-002	1.000000000000000E+000
1.154637970831391E+002	3.9757364E+000	8.207481793005966E-002	1.000000000000000E+000
1.254606968305961E+002	3.9767575E+000	8.825014334273718E-002	1.000000000000000E+000
1.354575965780532E+002	3.9777560E+000	9.455526184473340E-002	1.000000000000000E+000
1.454543963255128E+002	3.9787450E+000	1.009991696886031E-001	1.000000000000000E+000
1.554512960729699E+002	3.9798520E+000	1.079270512374038E-001	1.000000000000000E+000
1.654481958204269E+002	3.9808636E+000	1.141835943548755E-001	1.000000000000000E+000
1.754450955678840E+002	3.9818556E+000	1.201896997107696E-001	1.000000000000000E+000
1.854419953153410E+002	3.9828472E+000	1.262473188601660E-001	1.000000000000000E+000
1.954390950627931E+002	3.9838436E+000	1.324068044022022E-001	1.000000000000000E+000
2.054361948102451E+002	3.9848623E+000	1.385217263813154E-001	1.000000000000000E+000
2.154330945577021E+002	3.9858370E+000	1.445328428868107E-001	1.000000000000000E+000
2.254299943051592E+002	3.9868231E+000	1.504881519720525E-001	1.000000000000000E+000
2.354268940526163E+002	3.9878359E+000	1.565291821024668E-001	1.000000000000000E+000
2.454237938000733E+002	3.9888330E+000	1.624622280664219E-001	1.000000000000000E+000
2.554205935475329E+002	3.9898467E+000	1.683995039531228E-001	1.000000000000000E+000
2.654174932949900E+002	3.9908211E+000	1.744065930118772E-001	1.000000000000000E+000
2.754143930424470E+002	3.9918234E+000	1.801766571758059E-001	1.000000000000000E+000
2.854112927899041E+002	3.9928379E+000	1.860098746821786E-001	1.000000000000000E+000
2.954081925373612E+002	3.9938414E+000	1.920446063969181E-001	1.000000000000000E+000
3.054050922848182E+002	3.9948244E+000	1.979321385850213E-001	1.000000000000000E+000
3.154019920322753E+002	3.9958484E+000	2.044225368688402E-001	1.000000000000000E+000
3.253988917797324E+002	3.9968510E+000	2.103576842768971E-001	1.000000000000000E+000
3.353957915271894E+002	3.9978430E+000	2.160565155739342E-001	1.000000000000000E+000
3.453926912746465E+002	3.9988432E+000	2.215973723964001E-001	1.000000000000000E+000
3.553895910221036E+002	3.9998276E+000	2.273803878174281E-001	1.000000000000000E+000
3.653863907695632E+002	4.0008121E+000	2.328784806478161E-001	1.000000000000000E+000
3.753856905169596E+002	4.0018325E+000	2.386529118302252E-001	1.000000000000000E+000
3.853801902644773E+002	4.0028472E+000	2.444288036394910E-001	1.000000000000000E+000
3.953796900118687E+002	4.0038290E+000	2.502439826630027E-001	1.000000000000000E+000
4.053743897593813E+002	4.0048118E+000	2.560104829933589E-001	1.000000000000000E+000
4.153736895067777E+002	4.0058174E+000	2.615085346994102E-001	1.000000000000000E+000
4.253681892542954E+002	4.0068302E+000	2.673762097730337E-001	1.000000000000000E+000
4.353673890016944E+002	4.0078039E+000	2.730391716419520E-001	1.000000000000000E+000
4.453619887492096E+002	4.0088100E+000	2.786938214193877E-001	1.000000000000000E+000
4.553611884966085E+002	4.0098190E+000	2.844321952257141E-001	1.000000000000000E+000
4.653557882441237E+002	4.0108032E+000	2.899762307843554E-001	1.000000000000000E+000
4.753549879915226E+002	4.0118074E+000	2.957139517399057E-001	1.000000000000000E+000
4.853494877390403E+002	4.0128016E+000	3.013876342694808E-001	1.000000000000000E+000
4.953487874864368E+002	4.0137844E+000	3.071649437481634E-001	1.000000000000000E+000
5.053432872339545E+002	4.0148211E+000	3.128200458100463E-001	1.000000000000000E+000
5.153425869813509E+002	4.0158415E+000	3.185992499385906E-001	1.000000000000000E+000
5.253370867288686E+002	4.0168262E+000	3.242682342524521E-001	1.000000000000000E+000
5.353363864762650E+002	4.0178490E+000	3.296226369702477E-001	1.000000000000000E+000
5.453308862237827E+002	4.0188341E+000	3.351877294556764E-001	1.000000000000000E+000
5.553301859711792E+002	4.0198202E+000	3.407669010371071E-001	1.000000000000000E+000
5.653245857186994E+002	4.0208187E+000	3.464373817127058E-001	1.000000000000000E+000
5.753238854660958E+002	4.0218167E+000	3.519347835784012E-001	1.000000000000000E+000
5.853183852136135E+002	4.0227990E+000	3.575045355911319E-001	1.000000000000000E+000
5.953178849610049E+002	4.0237899E+000	3.633651242233631E-001	1.000000000000000E+000
6.053125847085175E+002	4.0247827E+000	3.689552229996780E-001	1.000000000000000E+000
6.153118844559140E+002	4.0257726E+000	3.745090390582291E-001	1.000000000000000E+000
6.253087842033710E+002	4.0267773E+000	3.801121877562466E-001	1.000000000000000E+000
6.353056839508281E+002	4.0278001E+000	3.857599740659374E-001	1.000000000000000E+000
6.453025836982852E+002	4.0287895E+000	3.913950250968856E-001	1.000000000000000E+000
6.552993834457448E+002	4.0297885E+000	3.970262916887881E-001	1.000000000000000E+000
6.652963831931993E+002	4.0307760E+000	4.026030608167872E-001	1.000000000000000E+000
6.752931829406589E+002	4.0317988E+000	4.080941625373544E-001	1.000000000000000E+000
6.852900826881159E+002	4.0327730E+000	4.138067776894490E-001	1.000000000000000E+000
6.952869824355730E+002	4.0337729E+000	4.193232285551485E-001	1.000000000000000E+000
7.052838821830301E+002	4.0348048E+000	4.250461809654378E-001	1.000000000000000E+000
7.152807819304871E+002	4.0358067E+000	4.307279419757482E-001	1.000000000000000E+000
7.252776816779442E+002	4.0368080E+000	4.363492050862954E-001	1.000000000000000E+000
7.352745814254013E+002	4.0377970E+000	4.419157513312731E-001	1.000000000000000E+000
7.452713811728609E+002	4.0387988E+000	4.474300710918069E-001	1.000000000000000E+000
7.552683809203154E+002	4.0397906E+000	4.530758089552460E-001	1.000000000000000E+000
7.652651806677750E+002	4.0407796E+000	4.586611933990112E-001	1.000000000000000E+000
7.752620804152320E+002	4.0417914E+000	4.644173031501513E-001	1.000000000000000E+000
7.852589801626891E+002	4.0427732E+000	4.702150869120381E-001	1.000000000000000E+000
7.952560799101411E+002	4.0437584E+000	4.759866411119731E-001	1.000000000000000E+000
8.052531796575931E+002	4.0447602E+000	4.813509639478504E-001	1.000000000000000E+000
8.152500794050502E+002	4.0457888E+000	4.867165978411691E-001	1.000000000000000E+000
8.252469791525073E+002	4.0467553E+000	4.923521811464280E-001	1.000000000000000E+000
8.352438788999643E+002	4.0477610E+000	4.977017926383395E-001	1.000000000000000E+000
8.452407786474214E+002	4.0487571E+000	5.032465875048562E-001	1.000000000000000E+000
8.552376783948785E+002	4.0497327E+000	5.088480917203384E-001	1.000000000000000E+000
8.652345781423355E+002	4.0507522E+000	5.144860131514781E-001	1.000000000000000E+000
8.752313778897951E+002	4.0517554E+000	5.201771776847961E-001	1.000000000000000E+000
8.852306776371915E+002	4.0527687E+000	5.258060222730103E-001	1.000000000000000E+000
8.952251773847092E+002	4.0537643E+000	5.315551935530145E-001	1.000000000000000E+000
9.052244771321057E+002	4.0547786E+000	5.371852584901373E-001	1.000000000000000E+000
9.152189768796234E+002	4.0557780E+000	5.424823645498966E-001	1.000000000000000E+000
9.252182766270198E+002	4.0567579E+000	5.478727482094889E-001	1.000000000000000E+000
9.352127763745375E+002	4.0577612E+000	5.533657759268102E-001	1.000000000000000E+000
9.452120761219339E+002	4.0587568E+000	5.587930011858466E-001	1.000000000000000E+000
9.552065758694516E+002	4.0597453E+000	5.645032185133729E-001	1.000000000000000E+000
9.652057756168506E+002	4.0607290E+000	5.699350658887070E-001	1.000000000000000E+000
9.752003753643658E+002	4.0617347E+000	5.754074549859354E-001	1.000000000000000E+000
9.851995751117647E+002	4.0627427E+000	5.808715248566041E-001	1.000000000000000E+000
9.951942748592774E+002	4.0637321E+000	5.866057206169271E-001	1.000000000000000E+000
1.005193774606669E+003	4.0647407E+000	5.923004243100296E-001	1.000000000000000E+000
1.015188274354186E+003	4.0657234E+000	5.975687927789171E-001	1.000000000000000E+000
1.025187574101583E+003	4.0667267E+000	6.030020869133672E-001	1.000000000000000E+000
1.035182073849101E+003	4.0677176E+000	6.085077067403022E-001	1.000000000000000E+000
1.045181373596497E+003	4.0687070E+000	6.141331672425361E-001	1.000000000000000E+000
1.055175873344015E+003	4.0697184E+000	6.195136826490568E-001	1.000000000000000E+000
1.065175173091411E+003	4.0707026E+000	6.250734484610270E-001	1.000000000000000E+000
1.075169572838931E+003	4.0716929E+000	6.305017263425121E-001	1.000000000000000E+000
1.085168872586328E+003	4.0726814E+000	6.358258310811742E-001	1.000000000000000E+000
1.095163372333845E+003	4.0737214E+000	6.411077528990736E-001	1.000000000000000E+000
1.105162672081242E+003	4.0747175E+000	6.464471096488760E-001	1.000000000000000E+000
1.115157171828760E+003	4.0757074E+000	6.518539681088988E-001	1.000000000000000E+000
1.125156471576156E+003	4.0767164E+000	6.573167794318273E-001	1.000000000000000E+000
1.135150971323674E+003	4.0777221E+000	6.627276668789754E-001	1.000000000000000E+000
1.145150271071070E+003	4.0786977E+000	6.678395096373997E-001	1.000000000000000E+000
1.155144770818588E+003	4.0797100E+000	6.732197063062824E-001	1.000000000000000E+000
1.165143970565987E+003	4.0807028E+000	6.785634181807778E-001	1.000000000000000E+000
1.175138570313502E+003	4.0816932E+000	6.840098238640113E-001	1.000000000000000E+000
1.185137770060901E+003	4.0827031E+000	6.894579540777369E-001	1.000000000000000E+000
1.195132469808414E+003	4.0837231E+000	6.951908701349829E-001	1.000000000000000E+000
1.205131969555805E+003	4.0847368E+000	7.002546766578046E-001	1.000000000000000E+000
1.215126469303323E+003	4.0857277E+000	7.055426937640101E-001	1.000000000000000E+000
1.225125769050719E+003	4.0867386E+000	7.110378809519058E-001	1.000000000000000E+000
1.235120268798237E+003	4.0877137E+000	7.164885186797090E-001	1.000000000000000E+000
1.245119568545633E+003	4.0887113E+000	7.214072520005921E-001	1.000000000000000E+000
1.255114068293151E+003	4.0897226E+000	7.270331728886852E-001	1.000000000000000E+000
1.265113368040547E+003	4.0906820E+000	7.322305869924826E-001	1.000000000000000E+000
1.275107867788065E+003	4.0917130E+000	7.375564360540210E-001	1.000000000000000E+000
1.285107067535464E+003	4.0926876E+000	7.426756227463187E-001	1.000000000000000E+000
1.295101567282982E+003	4.0937128E+000	7.478946294394913E-001	1.000000000000000E+000
1.305100867030378E+003	4.0947247E+000	7.532691859470200E-001	1.000000000000000E+000
1.315095366777896E+003	4.0957313E+000	7.583242151001244E-001	1.000000000000000E+000
1.325094666525292E+003	4.0967197E+000	7.635318874778498E-001	1.000000000000000E+000
1.335089166272810E+003	4.0977139E+000	7.685481085563666E-001	1.000000000000000E+000
1.345088466020206E+003	4.0987010E+000	7.736565887867677E-001	1.000000000000000E+000
1.355082965767724E+003	4.0996885E+000	7.786091657842409E-001	1.000000000000000E+000
1.365082265515121E+003	4.1006923E+000	7.835691203625181E-001	1.000000000000000E+000
1.375076765262638E+003	4.1016817E+000	7.884472463296923E-001	1.000000000000000E+000
1.385075965010037E+003	4.1026664E+000	7.934561871000021E-001	1.000000000000000E+000
1.395070764757547E+003	4.1036611E+000	7.985885163909694E-001	1.000000000000000E+000
1.405070164504941E+003	4.1046658E+000	8.035383092106576E-001	1.000000000000000E+000
1.415064664252459E+003	4.1056824E+000	8.084702467338076E-001	1.000000000000000E+000
1.425063963999855E+003	4.1066632E+000	8.134608401797907E-001	1.000000000000000E+000
1.435058463747373E+003	4.1076517E+000	8.182358566377292E-001	1.000000000000000E+000
1.445057763494769E+003	4.1086612E+000	8.231899781670329E-001	1.000000000000000E+000
1.455052263242287E+003	4.1096683E+000	8.280404173518692E-001	1.000000000000000E+000
1.465051562989684E+003	4.1106725E+000	8.327760813436793E-001	1.000000000000000E+000
1.475046062737201E+003	4.1116481E+000	8.373416630136419E-001	1.000000000000000E+000
1.485045362484598E+003	4.1126642E+000	8.420961335834800E-001	1.000000000000000E+000
1.495039762232118E+003	4.1136746E+000	8.470597834745208E-001	1.000000000000000E+000
1.505039061979514E+003	4.1146617E+000	8.517762495951473E-001	1.000000000000000E+000
1.515033561727032E+003	4.1156588E+000	8.562387456267828E-001	1.000000000000000E+000
1.525032861474429E+003	4.1166487E+000	8.610482779135873E-001	1.000000000000000E+000
1.535029761221886E+003	4.1176691E+000	8.652734745726737E-001	1.000000000000000E+000
1.545026660969343E+003	4.1186786E+000	8.701668162556526E-001	1.000000000000000E+000
1.555023560716800E+003	4.1196561E+000	8.744230838813414E-001	1.000000000000000E+000
1.565020460464257E+003	4.1206627E+000	8.788308139713479E-001	1.000000000000000E+000
1.575017360211714E+003	4.1216650E+000	8.832976432159025E-001	1.000000000000000E+000
1.585014259959171E+003	4.1226454E+000	8.875493412991851E-001	1.000000000000000E+000
1.595011359706623E+003	4.1236691E+000	8.919500181884912E-001	1.000000000000000E+000
1.605008359454077E+003	4.1246691E+000	8.963886074120939E-001	1.000000000000000E+000
1.615005259201535E+003	4.1256561E+000	9.004988950461534E-001	1.000000000000000E+000
1.625002158948992E+003	4.1266398E+000	9.043060664521958E-001	1.000000000000000E+000
1.634999058696449E+003	4.1276479E+000	9.085068284763338E-001	1.000000000000000E+000
1.644995958443906E+003	4.1286726E+000	9.126502947182651E-001	1.000000000000000E+000
1.654992858191363E+003	4.1296468E+000	9.165352294167892E-001	1.000000000000000E+000
1.664989757938820E+003	4.1306515E+000	9.207196760937237E-001	1.000000000000000E+000
1.674986557686279E+003	4.1316586E+000	9.246452536043401E-001	1.000000000000000E+000
1.684983557433734E+003	4.1326489E+000	9.287857045360610E-001	1.000000000000000E+000
1.694980357181194E+003	4.1336594E+000	9.324938882585911E-001	1.000000000000000E+000
1.704977356928648E+003	4.1346645E+000	9.361051229549551E-001	1.000000000000000E+000
1.714974156676108E+003	4.1356668E+000	9.398497594531747E-001	1.000000000000000E+000
1.724971056423565E+003	4.1366577E+000	9.436178701742062E-001	1.000000000000000E+000
1.734967956171022E+003	4.1376462E+000	9.472757458712309E-001	1.000000000000000E+000
1.744964855918479E+003	4.1386476E+000	9.510428540741529E-001	1.000000000000000E+000
1.754961755665936E+003	4.1396451E+000	9.550864584604390E-001	1.000000000000000E+000
1.764958655413393E+003	4.1406398E+000	9.586427463898914E-001	1.000000000000000E+000
1.774955555160850E+003	4.1416416E+000	9.620511979519115E-001	1.000000000000000E+000
1.784952454908307E+003	4.1426096E+000	9.653506211101810E-001	1.000000000000000E+000
1.794949554655759E+003	4.1436300E+000	9.687677312199430E-001	1.000000000000000E+000
1.804946554403214E+003	4.1446323E+000	9.722825647259157E-001	1.000000000000000E+000
1.814945854150610E+003	4.1456265E+000	9.751925295282948E-001	1.000000000000000E+000
1.824940353898128E+003	4.1466088E+000	9.782516643352075E-001	1.000000000000000E+000
1.834939653645524E+003	4.1476150E+000	9.814476554958880E-001	1.000000000000000E+000
1.844934153393042E+003	4.1486135E+000	9.843820774014738E-001	1.000000000000000E+000
1.854933453140438E+003	4.1496019E+000	9.872110666572489E-001	1.000000000000000E+000
1.864927952887956E+003	4.1506143E+000	9.902610514282628E-001	1.000000000000000E+000
1.874927252635352E+003	4.1515908E+000	9.933042599019100E-001	1.000000000000000E+000
1.884921752382870E+003	4.1526165E+000	9.960408409262449E-001	1.000000000000000E+000
1.894920952130269E+003	4.1536102E+000	9.991067014447483E-001	1.000000000000000E+000
1.904915551877784E+003	4.1546111E+000	1.002292714012800E+000	1.000000000000000E+000
1.914914751625183E+003	4.1556234E+000	1.004669659980819E+000	1.000000000000000E+000
1.924909251372701E+003	4.1566029E+000	1.007441439642083E+000	1.000000000000000E+000
1.934908551120097E+003	4.1576257E+000	1.010053047013470E+000	1.000000000000000E+000
1.944903050867615E+003	4.1586089E+000	1.012820203004431E+000	1.000000000000000E+000
1.954902350615012E+003	4.1596050E+000	1.015326530115992E+000	1.000000000000000E+000
1.964896850362529E+003	4.1606302E+000	1.018195381690957E+000	1.000000000000000E+000
1.974896150109926E+003	4.1616249E+000	1.020260490291165E+000	1.000000000000000E+000
1.984890649857443E+003	4.1626320E+000	1.022974990505867E+000	1.000000000000000E+000
1.994890149604835E+003	4.1636267E+000	1.025656733354296E+000	1.000000000000000E+000
2.004884749352350E+003	4.1646466E+000	1.028023757945341E+000	1.000000000000000E+000
2.014884049099746E+003	4.1656466E+000	1.030197188155821E+000	1.000000000000000E+000
2.024878548847264E+003	4.1667819E+000	1.036375410469718E+000	1.000000000000000E+000
2.034877848594660E+003	4.1678171E+000	1.038569226057774E+000	1.000000000000000E+000
2.044872348342178E+003	4.1687994E+000	1.040835620631145E+000	1.000000000000000E+000
2.054871648089582E+003	4.1698260E+000	1.043064348510844E+000	1.000000000000000E+000
2.064866147837092E+003	4.1707993E+000	1.044946536643464E+000	1.000000000000000E+000
2.074865447584489E+003	4.1718154E+000	1.047208451445963E+000	1.000000000000000E+000
2.084859947332006E+003	4.1728168E+000	1.049148825086418E+000	1.000000000000000E+000
2.094859247079410E+003	4.1738191E+000	1.050911167360905E+000	1.000000000000000E+000
2.104853746826921E+003	4.1748037E+000	1.052899720290408E+000	1.000000000000000E+000
2.114852946574320E+003	4.1757832E+000	1.054545494745165E+000	1.000000000000000E+000
2.124847546321842E+003	4.1768036E+000	1.056286641730956E+000	1.000000000000000E+000
2.134846746069234E+003	4.1777844E+000	1.058128919608791E+000	1.000000000000000E+000
2.144841245816751E+003	4.1788015E+000	1.060113266051868E+000	1.000000000000000E+000
2.154840545564148E+003	4.1798162E+000	1.061753161476499E+000	1.000000000000000E+000
2.164835045311673E+003	4.1807985E+000	1.063483942633784E+000	1.000000000000000E+000
2.174834345059076E+003	4.1817803E+000	1.065146710271685E+000	1.000000000000000E+000
2.184828844806580E+003	4.1827636E+000	1.067134371415676E+000	1.000000000000000E+000
2.194828344553971E+003	4.1837616E+000	1.068682281809739E+000	1.000000000000000E+000
2.204823044301491E+003	4.1847506E+000	1.070137101206246E+000	1.000000000000000E+000
2.214822244048883E+003	4.1857638E+000	1.071893741781750E+000	1.000000000000000E+000
2.224816743796400E+003	4.1867666E+000	1.073816578108922E+000	1.000000000000000E+000
2.234816043543797E+003	4.1877661E+000	1.075720189790275E+000	1.000000000000000E+000
2.244810543291314E+003	4.1887736E+000	1.077354758476389E+000	1.000000000000000E+000
2.254809843038718E+003	4.1897845E+000	1.079106899187199E+000	1.000000000000000E+000
2.264804342786236E+003	4.1907821E+000	1.080281275717169E+000	1.000000000000000E+000
2.274803642533625E+003	4.1917715E+000	1.081729437323045E+000	1.000000000000000E+000
2.284798142281143E+003	4.1928010E+000	1.083634605322112E+000	1.000000000000000E+000
2.294797442028546E+003	4.1938062E+000	1.085074950342907E+000	1.000000000000000E+000
2.304791941776057E+003	4.1948013E+000	1.086672355277081E+000	1.000000000000000E+000
2.314791141523463E+003	4.1958008E+000	1.087820130234839E+000	1.000000000000000E+000
2.324785741270971E+003	4.1967778E+000	1.089202752886770E+000	1.000000000000000E+000
2.334784941018370E+003	4.1977777E+000	1.090649747843665E+000	1.000000000000000E+000
2.344779440765888E+003	4.1987691E+000	1.092262369232405E+000	1.000000000000000E+000
2.354778740513284E+003	4.1997786E+000	1.094064947089129E+000	1.000000000000000E+000
2.364773240260809E+003	4.2007933E+000	1.095358542363268E+000	1.000000000000000E+000
2.374772540008198E+003	4.2018008E+000	1.096830499281086E+000	1.000000000000000E+000
2.384767039755716E+003	4.2027745E+000	1.098492858146399E+000	1.000000000000000E+000
2.394766539503107E+003	4.2037792E+000	1.099891298086807E+000	1.000000000000000E+000
2.404761239250627E+003	4.2047715E+000	1.101455264143535E+000	1.000000000000000E+000
2.414760538998016E+003	4.2057819E+000	1.103330770990521E+000	1.000000000000000E+000
2.424755038745534E+003	4.2067790E+000	1.104894537383865E+000	1.000000000000000E+000
2.434754238492940E+003	4.2077761E+000	1.106262547738224E+000	1.000000000000000E+000
2.444748738240451E+003	4.2087874E+000	1.108300421654675E+000	1.000000000000000E+000
2.454748037987847E+003	4.2097759E+000	1.110463179983338E+000	1.000000000000000E+000
2.464744937735304E+003	4.2107682E+000	1.112177686873100E+000	1.000000000000000E+000
2.474741837482761E+003	4.2118049E+000	1.113982209873338E+000	1.000000000000000E+000
2.484738737230218E+003	4.2128043E+000	1.116023471030108E+000	1.000000000000000E+000
2.494735636977683E+003	4.2137876E+000	1.117624538582559E+000	1.000000000000000E+000
2.504732536725132E+003	4.2148032E+000	1.120153590567053E+000	1.000000000000000E+000
2.514729436472589E+003	4.2157803E+000	1.122504516599257E+000	1.000000000000000E+000
2.524726336220047E+003	4.2167950E+000	1.124468097657322E+000	1.000000000000000E+000
2.534723135967506E+003	4.2177958E+000	1.126859139696723E+000	1.000000000000000E+000
2.544720135714961E+003	4.2187781E+000	1.129019515353189E+000	1.000000000000000E+000
2.554716935462420E+003	4.2197928E+000	1.131286575325586E+000	1.000000000000000E+000
2.564713835209877E+003	4.2207589E+000	1.133498861937362E+000	1.000000000000000E+000
2.574710734957334E+003	4.2217441E+000	1.135539729358097E+000	1.000000000000000E+000
2.584707634704799E+003	4.2227836E+000	1.138293412310651E+000	1.000000000000000E+000
2.594704734452243E+003	4.2237506E+000	1.140220932817691E+000	1.000000000000000E+000
2.604701734199698E+003	4.2247500E+000	1.142904172404494E+000	1.000000000000000E+000
2.614698733947153E+003	4.2257557E+000	1.145355704068679E+000	1.000000000000000E+000
2.624695533694612E+003	4.2267647E+000	1.148079623570616E+000	1.000000000000000E+000
2.634692533442067E+003	4.2277508E+000	1.150799769108890E+000	1.000000000000000E+000
2.644689333189526E+003	4.2287621E+000	1.153329049573873E+000	1.000000000000000E+000
2.654686232936983E+003	4.2297769E+000	1.156703618343073E+000	1.000000000000000E+000
2.664683132684440E+003	4.2307978E+000	1.159488370449179E+000	1.000000000000000E+000
2.674680032431905E+003	4.2317767E+000	1.162262632414592E+000	1.000000000000000E+000
2.684676932179354E+003	4.2327862E+000	1.165069807064755E+000	1.000000000000000E+000
2.694673831926819E+003	4.2338028E+000	1.167966988058543E+000	1.000000000000000E+000
2.704670731674269E+003	4.2347836E+000	1.171091940012218E+000	1.000000000000000E+000
2.714667631421726E+003	4.2357697E+000	1.173959648897064E+000	1.000000000000000E+000
2.724666931169122E+003	4.2367868E+000	1.177635644798130E+000	1.000000000000000E+000
2.734661330916642E+003	4.2377558E+000	1.180698948269654E+000	1.000000000000000E+000
2.744660630664039E+003	4.2387900E+000	1.184394509949868E+000	1.000000000000000E+000
2.754655130411571E+003	4.2397771E+000	1.188147024837473E+000	1.000000000000000E+000
2.764654430158953E+003	4.2408071E+000	1.191909340787550E+000	1.000000000000000E+000
2.774648929906471E+003	4.2417512E+000	1.195347439217150E+000	1.000000000000000E+000
2.784648229653874E+003	4.2427607E+000	1.198956464412801E+000	1.000000000000000E+000
2.794642929401394E+003	4.2437820E+000	1.202403932717283E+000	1.000000000000000E+000
2.804642429148778E+003	4.2447824E+000	1.205986836336479E+000	1.000000000000000E+000
2.814636928896289E+003	4.2457848E+000	1.209637274576783E+000	1.000000000000000E+000
2.824636128643688E+003	4.2467790E+000	1.213715292451324E+000	1.000000000000000E+000
2.834630728391217E+003	4.2477684E+000	1.216965399940346E+000	1.000000000000000E+000
2.844629928138602E+003	4.2487679E+000	1.221258601004692E+000	1.000000000000000E+000
2.854624427886120E+003	4.2497644E+000	1.224728708483865E+000	1.000000000000000E+000
2.864623727633516E+003	4.2507973E+000	1.228715338485106E+000	1.000000000000000E+000
2.874618227381041E+003	4.2517791E+000	1.232683427790242E+000	1.000000000000000E+000
2.884617527128430E+003	4.2527857E+000	1.236273720549455E+000	1.000000000000000E+000
2.894612026875948E+003	4.2537708E+000	1.240484128950612E+000	1.000000000000000E+000
2.904611326623344E+003	4.2547789E+000	1.244038205688108E+000	1.000000000000000E+000
2.914605826370869E+003	4.2557821E+000	1.248224855263776E+000	1.000000000000000E+000
2.924605126118258E+003	4.2567811E+000	1.252415326790386E+000	1.000000000000000E+000
2.934599625865783E+003	4.2577910E+000	1.256140823541966E+000	1.000000000000000E+000
2.944598925613172E+003	4.2587843E+000	1.259943726784446E+000	1.000000000000000E+000
2.954593325360693E+003	4.2597651E+000	1.263531932971397E+000	1.000000000000000E+000
2.964592625108096E+003	4.2607579E+000	1.267626711336700E+000	1.000000000000000E+000
2.974587124855607E+003	4.2617488E+000	1.270716000712415E+000	1.000000000000000E+000
2.984586424603003E+003	4.2627625E+000	1.274189960965717E+000	1.000000000000000E+000
2.994581124350516E+003	4.2637548E+000	1.277433963030909E+000	1.000000000000000E+000
3.004580624097915E+003	4.2647405E+000	1.280964149271697E+000	1.000000000000000E+000
3.014575123845425E+003	4.2657385E+000	1.284495614218496E+000	1.000000000000000E+000
3.024574423592821E+003	4.2667332E+000	1.287934140737310E+000	1.000000000000000E+000
3.034568923340339E+003	4.2677488E+000	1.291616523226047E+000	1.000000000000000E+000
3.044568123087738E+003	4.2687588E+000	1.295315392143816E+000	1.000000000000000E+000
3.054562722835253E+003	4.2697806E+000	1.298761650936928E+000	1.000000000000000E+000
3.064561922582652E+003	4.2707744E+000	1.302111648674865E+000	1.000000000000000E+000
3.074556422330177E+003	4.2717924E+000	1.305487954395257E+000	1.000000000000000E+000
3.084555722077566E+003	4.2727981E+000	1.308430454337595E+000	1.000000000000000E+000
3.094550221825084E+003	4.2737703E+000	1.311827292134033E+000	1.000000000000000E+000
3.104549521572480E+003	4.2747574E+000	1.314875719742501E+000	1.000000000000000E+000
3.114544021320005E+003	4.2757583E+000	1.318251810543906E+000	1.000000000000000E+000
3.124543321067395E+003	4.2767415E+000	1.321316755545777E+000	1.000000000000000E+000
3.134537820814912E+003	4.2777486E+000	1.324748090294236E+000	1.000000000000000E+000
3.144537120562309E+003	4.2787561E+000	1.327676374307757E+000	1.000000000000000E+000
3.154531620309826E+003	4.2797527E+000	1.330341496476752E+000	1.000000000000000E+000
3.164530820057233E+003	4.2807565E+000	1.333007533491326E+000	1.000000000000000E+000
3.174525319804743E+003	4.2817526E+000	1.335608192275071E+000	1.000000000000000E+000
3.184524619552139E+003	4.2827592E+000	1.338825676915798E+000	1.000000000000000E+000
3.194519319299652E+003	4.2837715E+000	1.341470587242274E+000	1.000000000000000E+000
3.204518819047051E+003	4.2847667E+000	1.344150057425265E+000	1.000000000000000E+000
3.214513318794561E+003	4.2857509E+000	1.346730760130637E+000	1.000000000000000E+000
3.224512618541958E+003	4.2867508E+000	1.349378275448398E+000	1.000000000000000E+000
3.234507118289475E+003	4.2877631E+000	1.351965019951209E+000	1.000000000000000E+000
3.244506318036874E+003	4.2887802E+000	1.354397686857325E+000	1.000000000000000E+000
3.254500917784389E+003	4.2897782E+000	1.356958291056568E+000	1.000000000000000E+000
3.264500117531788E+003	4.2907710E+000	1.358763436880368E+000	1.000000000000000E+000
3.274494717279304E+003	4.2917948E+000	1.360768413801409E+000	1.000000000000000E+000
3.284493917026703E+003	4.2927613E+000	1.363251277741242E+000	1.000000000000000E+000
3.294488416774220E+003	4.2937756E+000	1.365197309355832E+000	1.000000000000000E+000
3.304487716521617E+003	4.2947683E+000	1.367484056086617E+000	1.000000000000000E+000
3.314482216269142E+003	4.2957826E+000	1.369360555438869E+000	1.000000000000000E+000
3.324481516016531E+003	4.2967868E+000	1.371107247029347E+000	1.000000000000000E+000
3.334476015764049E+003	4.2977767E+000	1.372820981772252E+000	1.000000000000000E+000
3.344475315511445E+003	4.2987423E+000	1.374299141629226E+000	1.000000000000000E+000
3.354469815258970E+003	4.2997575E+000	1.375998394662579E+000	1.000000000000000E+000
3.364469115006374E+003	4.3007536E+000	1.376914329314776E+000	1.000000000000000E+000
3.374465914753819E+003	4.3017302E+000	1.378397668845846E+000	1.000000000000000E+000
3.384462814501276E+003	4.3027115E+000	1.379540713931103E+000	1.000000000000000E+000
3.394459714248733E+003	4.3037314E+000	1.380783303495448E+000	1.000000000000000E+000
3.404457013996180E+003	4.3047080E+000	1.381803899135559E+000	1.000000000000000E+000
3.414453913743637E+003	4.3057346E+000	1.383044849191881E+000	1.000000000000000E+000
3.424450813491094E+003	4.3067231E+000	1.384081125665433E+000	1.000000000000000E+000
3.434447713238551E+003	4.3077345E+000	1.385101306274313E+000	1.000000000000000E+000
3.444444612986015E+003	4.3087540E+000	1.386228602450135E+000	1.000000000000000E+000
3.454441512733465E+003	4.3097587E+000	1.386497235640130E+000	1.000000000000000E+000
3.464438312480925E+003	4.3107848E+000	1.386955738324541E+000	1.000000000000000E+000
3.474435312228379E+003	4.3117552E+000	1.387001797175021E+000	1.000000000000000E+000
3.484432111975839E+003	4.3127680E+000	1.387680987149393E+000	1.000000000000000E+000
3.494429011723303E+003	4.3137512E+000	1.387948757466359E+000	1.000000000000000E+000
3.504425911470760E+003	4.3147550E+000	1.388129910234056E+000	1.000000000000000E+000
3.514422811218210E+003	4.3157573E+000	1.388496299797945E+000	1.000000000000000E+000
3.524419710965667E+003	4.3167539E+000	1.387691685816343E+000	1.000000000000000E+000
3.534416610713131E+003	4.3177638E+000	1.387001867183912E+000	1.000000000000000E+000
3.544413510460581E+003	4.3187437E+000	1.387028135054951E+000	1.000000000000000E+000
3.554410310208041E+003	4.3197508E+000	1.386320445218306E+000	1.000000000000000E+000
3.564407309955495E+003	4.3207455E+000	1.385811788239710E+000	1.000000000000000E+000
3.574404109702955E+003	4.3217664E+000	1.384909066367509E+000	1.000000000000000E+000
3.584401009450412E+003	4.3227406E+000	1.384472610712209E+000	1.000000000000000E+000
3.594397909197869E+003	4.3237467E+000	1.383237114274907E+000	1.000000000000000E+000
3.604395208945316E+003	4.3247375E+000	1.382310981181114E+000	1.000000000000000E+000
3.614392108692773E+003	4.3257518E+000	1.381211557225793E+000	1.000000000000000E+000
3.624389008440237E+003	4.3267493E+000	1.380383466253921E+000	1.000000000000000E+000
3.634385908187687E+003	4.3277440E+000	1.378590709841944E+000	1.000000000000000E+000
3.644382807935144E+003	4.3287663E+000	1.376916862933207E+000	1.000000000000000E+000
3.654382107682541E+003	4.3297586E+000	1.375605471176578E+000	1.000000000000000E+000
3.664376607430058E+003	4.3307638E+000	1.374081224775287E+000	1.000000000000000E+000
3.674375807177465E+003	4.3317604E+000	1.372014056391815E+000	1.000000000000000E+000
3.684370306924975E+003	4.3327670E+000	1.370180607328410E+000	1.000000000000000E+000
3.694369606672371E+003	4.3337398E+000	1.367684114029076E+000	1.000000000000000E+000
3.704364106419889E+003	4.3347411E+000	1.365363717837777E+000	1.000000000000000E+000
3.714363406167286E+003	4.3357482E+000	1.363377920925045E+000	1.000000000000000E+000
3.724357905914803E+003	4.3367567E+000	1.361442792580258E+000	1.000000000000000E+000
3.734357205662207E+003	4.3377061E+000	1.358443421741960E+000	1.000000000000000E+000
3.744351705409717E+003	4.3387246E+000	1.355322849109673E+000	1.000000000000000E+000
3.754351005157114E+003	4.3397479E+000	1.352612638820279E+000	1.000000000000000E+000
3.764345504904632E+003	4.3407450E+000	1.349566621329174E+000	1.000000000000000E+000
3.774344704652030E+003	4.3417363E+000	1.346325871130231E+000	1.000000000000000E+000
3.784339304399546E+003	4.3427458E+000	1.342995838340418E+000	1.000000000000000E+000
3.794338504146945E+003	4.3437324E+000	1.339305659387451E+000	1.000000000000000E+000
3.804333403894452E+003	4.3447304E+000	1.335975322633605E+000	1.000000000000000E+000
3.814332703641849E+003	4.3457470E+000	1.332422879856891E+000	1.000000000000000E+000
3.824327203389374E+003	4.3467507E+000	1.329259360656181E+000	1.000000000000000E+000
3.834326503136763E+003	4.3477488E+000	1.325439326399509E+000	1.000000000000000E+000
3.844321002884280E+003	4.3487620E+000	1.321347785225473E+000	1.000000000000000E+000
3.854320302631677E+003	4.3497672E+000	1.316493438164152E+000	1.000000000000000E+000
3.864314802379202E+003	4.3507638E+000	1.311379121561746E+000	1.000000000000000E+000
3.874314102126591E+003	4.3517690E+000	1.307180798765376E+000	1.000000000000000E+000
3.884308501874111E+003	4.3527670E+000	1.302126968950809E+000	1.000000000000000E+000
3.894307801621508E+003	4.3537560E+000	1.297739901642512E+000	1.000000000000000E+000
3.904302301369025E+003	4.3547511E+000	1.292911643524246E+000	1.000000000000000E+000
3.914301601116429E+003	4.3557420E+000	1.287987672854538E+000	1.000000000000000E+000
3.924296100863940E+003	4.3567376E+000	1.282536436084840E+000	1.000000000000000E+000
3.934295400611336E+003	4.3577518E+000	1.277026148447700E+000	1.000000000000000E+000
3.944289900358868E+003	4.3587542E+000	1.271143173477869E+000	1.000000000000000E+000
3.954289200106250E+003	4.3597589E+000	1.265403031442041E+000	1.000000000000000E+000
3.964283699853768E+003	4.3607669E+000	1.259219932533227E+000	1.000000000000000E+000
3.974282899601167E+003	4.3617744E+000	1.253201128454320E+000	1.000000000000000E+000
3.984277499348682E+003	4.3627443E+000	1.246819542101985E+000	1.000000000000000E+000
3.994276699096081E+003	4.3637519E+000	1.240535979248794E+000	1.000000000000000E+000
4.004271598843596E+003	4.3647423E+000	1.233656562694161E+000	1.000000000000000E+000
4.014270898590985E+003	4.3657403E+000	1.226723517986411E+000	1.000000000000000E+000
4.024265398338510E+003	4.3667574E+000	1.219753414417465E+000	1.000000000000000E+000
4.034264698085899E+003	4.3678007E+000	1.213038350662169E+000	1.000000000000000E+000
4.044259197833417E+003	4.3687830E+000	1.205477678889004E+000	1.000000000000000E+000
4.054258497580813E+003	4.3697805E+000	1.198262340078776E+000	1.000000000000000E+000
4.064252997328338E+003	4.3707714E+000	1.190936945329785E+000	1.000000000000000E+000
4.074252297075742E+003	4.3717518E+000	1.183464632130217E+000	1.000000000000000E+000
4.084246796823245E+003	4.3727722E+000	1.175985022329421E+000	1.000000000000000E+000
4.094245996588696E+003	4.3737693E+000	1.168328862360521E+000	1.000000000000000E+000
4.104240496426573E+003	4.3747611E+000	1.161150918736580E+000	1.000000000000000E+000
4.114239796305497E+003	4.3757644E+000	1.153257088891809E+000	1.000000000000000E+000
4.124234296184499E+003	4.3767390E+000	1.145599815153552E+000	1.000000000000000E+000
4.134233596063452E+003	4.3777618E+000	1.137197628642737E+000	1.000000000000000E+000
4.144228095942424E+003	4.3787570E+000	1.128489223402916E+000	1.000000000000000E+000
4.154227395821363E+003	4.3797565E+000	1.119533077634248E+000	1.000000000000000E+000
4.164221895700350E+003	4.3807535E+000	1.110316632713551E+000	1.000000000000000E+000
4.174221195579295E+003	4.3817492E+000	1.101895325187605E+000	1.000000000000000E+000
4.184215695458290E+003	4.3827548E+000	1.093370832218856E+000	1.000000000000000E+000
4.194214895337223E+003	4.3837342E+000	1.084408917084115E+000	1.000000000000000E+000
4.204209895216212E+003	4.3847427E+000	1.075684885569144E+000	1.000000000000000E+000
4.214209095095153E+003	4.3857341E+000	1.066877505622763E+000	1.000000000000000E+000
4.224203594974148E+003	4.3867607E+000	1.057951904384673E+000	1.000000000000000E+000
4.234202894853079E+003	4.3877668E+000	1.048766002726877E+000	1.000000000000000E+000
4.244197394732095E+003	4.3887396E+000	1.039102392265523E+000	1.000000000000000E+000
4.254196694611019E+003	4.3897367E+000	1.029888466662552E+000	1.000000000000000E+000
4.264191194490020E+003	4.3907757E+000	1.020237938755857E+000	1.000000000000000E+000
4.274190494368944E+003	4.3917542E+000	1.010582042435892E+000	1.000000000000000E+000
4.284184994247938E+003	4.3927417E+000	1.000748845874012E+000	1.000000000000000E+000
4.294184294126870E+003	4.3937421E+000	9.911447262450181E-001	1.000000000000000E+000
4.304181094005842E+003	4.3947358E+000	9.816342718597513E-001	1.000000000000000E+000
4.314177993884834E+003	4.3957319E+000	9.717202313759827E-001	1.000000000000000E+000
4.324174893763775E+003	4.3967671E+000	9.615173854850658E-001	1.000000000000000E+000
4.334171793642738E+003	4.3977585E+000	9.511284406644229E-001	1.000000000000000E+000
4.344168693521700E+003	4.3987331E+000	9.409759814921177E-001	1.000000000000000E+000
4.354165593400670E+003	4.3997440E+000	9.307808298757649E-001	1.000000000000000E+000
4.364162493279640E+003	4.4007468E+000	9.202615990768273E-001	1.000000000000000E+000
4.374159393158625E+003	4.4017310E+000	9.099339550596213E-001	1.000000000000000E+000
4.384156293037566E+003	4.4027281E+000	8.993273792132506E-001	1.000000000000000E+000
4.394153192916536E+003	4.4037414E+000	8.892240746766138E-001	1.000000000000000E+000
4.404150492795496E+003	4.4047394E+000	8.788868966711867E-001	1.000000000000000E+000
4.414147292674461E+003	4.4057350E+000	8.686114078150942E-001	1.000000000000000E+000
4.424144192553431E+003	4.4067717E+000	8.579155911586076E-001	1.000000000000000E+000
4.434141092432394E+003	4.4077725E+000	8.474412646205769E-001	1.000000000000000E+000
4.444137992311356E+003	4.4087601E+000	8.369388106002082E-001	1.000000000000000E+000
4.454134892190326E+003	4.4097614E+000	8.262844047405395E-001	1.000000000000000E+000
4.464131792069289E+003	4.4107523E+000	8.156557890974749E-001	1.000000000000000E+000
4.474128691948252E+003	4.4117413E+000	8.050044582805764E-001	1.000000000000000E+000
4.484125491827217E+003	4.4127212E+000	7.943262970220735E-001	1.000000000000000E+000
4.494122491706185E+003	4.4137182E+000	7.838353987418092E-001	1.000000000000000E+000
4.504119291585157E+003	4.4147224E+000	7.731251160097092E-001	1.000000000000000E+000
4.514116291464117E+003	4.4157257E+000	7.623744391884024E-001	1.000000000000000E+000
4.524113091343082E+003	4.4167075E+000	7.514908855425637E-001	1.000000000000000E+000
4.534109991222038E+003	4.4177194E+000	7.407283299982304E-001	1.000000000000000E+000
4.544106891101015E+003	4.4187016E+000	7.300639394482875E-001	1.000000000000000E+000
4.554103790980007E+003	4.4197197E+000	7.195741081614528E-001	1.000000000000000E+000
4.564103090858916E+003	4.4207301E+000	7.090437185989220E-001	1.000000000000000E+000
4.574097590737911E+003	4.4217105E+000	6.984172458570157E-001	1.000000000000000E+000
4.584096890616842E+003	4.4226923E+000	6.880334651115292E-001	1.000000000000000E+000
4.594091390495836E+003	4.4236913E+000	6.774208312696164E-001	1.000000000000000E+000
4.604090990374796E+003	4.4247079E+000	6.671955225478712E-001	1.000000000000000E+000
4.614085490253769E+003	4.4257197E+000	6.567255049690495E-001	1.000000000000000E+000
4.624084790132707E+003	4.4267378E+000	6.463401808403093E-001	1.000000000000000E+000
4.634079290011694E+003	4.4277458E+000	6.361735905210999E-001	1.000000000000000E+000
4.644078589890640E+003	4.4287233E+000	6.257550586330742E-001	1.000000000000000E+000
4.654073089769634E+003	4.4297218E+000	6.153970888406142E-001	1.000000000000000E+000
4.664072389648587E+003	4.4307294E+000	6.053301469004175E-001	1.000000000000000E+000
4.674066889527559E+003	4.4317141E+000	5.952960992866423E-001	1.000000000000000E+000
4.684066189406512E+003	4.4327326E+000	5.855666311657322E-001	1.000000000000000E+000
4.694060689285499E+003	4.4337273E+000	5.755738021123932E-001	1.000000000000000E+000
4.704059889164433E+003	4.4347405E+000	5.656997138311688E-001	1.000000000000000E+000
4.714054489043425E+003	4.4357419E+000	5.560543738563002E-001	1.000000000000000E+000
4.724053688922366E+003	4.4367518E+000	5.463050492206545E-001	1.000000000000000E+000
4.734048188801346E+003	4.4377213E+000	5.367370172332366E-001	1.000000000000000E+000
