Repository: Soham-ChemE/LMO-Cathode-Rate-Model-PyBaMM

# Raw data

Measured by Soham Kavathekar, MSE 5550 (Electrochemical Engineering of Materials), University of Pennsylvania,
Sep 28 to Oct 3, 2026. Full write-up: `MSE5550_assignment1_report.pdf`.

**Cell:** commercial LiMn2O4 electrode sheet (MTI Corp.): 15 µm Al foil, 85 µm single-side coating, 94.2 wt% active
material, 110 mAh/g rated. Potentials vs Li/Li+ (lithium-metal counter electrode, i.e. a half cell).
Capacity used for C-rates: 1.434 mAh (EC-Lab setting). Bio-Logic VMP-300, EC-Lab V11.33, channel 10.
All seven tests ran on the **same cell**, in this order:

| # | Test | Set current / scan rate | Window (V) | File |
|---|------|-------------------------|------------|------|

File: data/raw/GCD_2C.txt (part 1 of 3)
time/s	Ewe/V	<I>/mA	Capacity/mA.h	cycle number	
0.000000000000000E+000	3.4908693E+000	0.000000000000000E+000	0.000000000000000E+000	0.000000000000000E+000
9.999999747378752E-001	3.4908655E+000	0.000000000000000E+000	0.000000000000000E+000	0.000000000000000E+000
1.999999949475750E+000	3.4908311E+000	0.000000000000000E+000	0.000000000000000E+000	0.000000000000000E+000
2.999999924213625E+000	3.4908197E+000	0.000000000000000E+000	0.000000000000000E+000	0.000000000000000E+000
3.999999898951501E+000	3.4907892E+000	0.000000000000000E+000	0.000000000000000E+000	0.000000000000000E+000
4.999999873689376E+000	3.4907813E+000	0.000000000000000E+000	0.000000000000000E+000	0.000000000000000E+000
5.999999848427251E+000	3.4907470E+000	0.000000000000000E+000	0.000000000000000E+000	0.000000000000000E+000
6.999999823165126E+000	3.4907317E+000	0.000000000000000E+000	0.000000000000000E+000	0.000000000000000E+000
7.999999797903001E+000	3.4906936E+000	0.000000000000000E+000	0.000000000000000E+000	0.000000000000000E+000
8.999999772640876E+000	3.4906745E+000	0.000000000000000E+000	0.000000000000000E+000	0.000000000000000E+000
9.999799747383804E+000	3.4908311E+000	0.000000000000000E+000	0.000000000000000E+000	0.000000000000000E+000
9.999999747378752E+000	3.6863503E+000	2.785003732464487E+000	1.547224256727431E-007	0.000000000000000E+000
1.000019974737370E+001	3.7405956E+000	2.870038105034999E+000	3.141689830356174E-007	0.000000000000000E+000
1.000039974736865E+001	3.7506301E+000	2.870381427797579E+000	4.736346138848199E-007	0.000000000000000E+000
1.000099974735349E+001	3.7608023E+000	2.870953632401877E+000	9.521268738640680E-007	0.000000000000000E+000
1.000319974729791E+001	3.7712004E+000	2.870967439005398E+000	2.706606931156582E-006	0.000000000000000E+000
1.000879974715644E+001	3.7813854E+000	2.871057216762165E+000	7.172695822185940E-006	0.000000000000000E+000
1.001739974693919E+001	3.7914252E+000	2.871044148294951E+000	1.403130111429426E-005	0.000000000000000E+000
1.002819974666636E+001	3.8015833E+000	2.871054655654585E+000	2.264446486367120E-005	0.000000000000000E+000
1.003999974636827E+001	3.8116193E+000	2.871090084611435E+000	3.205525990327199E-005	0.000000000000000E+000
1.005299974603986E+001	3.8217890E+000	2.871124446480195E+000	4.242320903142293E-005	0.000000000000000E+000
1.006699974568619E+001	3.8318861E+000	2.871045747125230E+000	5.358838665485382E-005	0.000000000000000E+000
1.008159974531736E+001	3.8419487E+000	2.870971392953465E+000	6.523177034325070E-005	0.000000000000000E+000
1.009719974492327E+001	3.8519809E+000	2.870921858540437E+000	7.767243141598171E-005	0.000000000000000E+000
1.011359974450897E+001	3.8621085E+000	2.870931299558556E+000	9.075111811690860E-005	0.000000000000000E+000
1.013059974407952E+001	3.8722665E+000	2.871086490457207E+000	1.043090262015661E-004	0.000000000000000E+000
1.014839974362985E+001	3.8822987E+000	2.871050090132154E+000	1.185047735108270E-004	0.000000000000000E+000
1.016679974316503E+001	3.8923423E+000	2.871030781546216E+000	1.331789304680294E-004	0.000000000000000E+000
1.018619974267494E+001	3.9024241E+000	2.871018514210037E+000	1.486505298482047E-004	0.000000000000000E+000
1.020579974217981E+001	3.9124868E+000	2.871022924627811E+000	1.642816542651918E-004	0.000000000000000E+000
1.022639974165941E+001	3.9225190E+000	2.871051043754477E+000	1.807104459338718E-004	0.000000000000000E+000
1.024739974112890E+001	3.9325740E+000	2.871046284134710E+000	1.974582155015734E-004	0.000000000000000E+000
1.026939974057314E+001	3.9426444E+000	2.871087853395536E+000	2.150037519401974E-004	0.000000000000000E+000
1.029199974000221E+001	3.9527109E+000	2.871058985987816E+000	2.330276217857997E-004	0.000000000000000E+000
1.031519973941613E+001	3.9627125E+000	2.871048025608260E+000	2.515299308167564E-004	0.000000000000000E+000
1.033999973878963E+001	3.9727523E+000	2.871056085097913E+000	2.713083166811201E-004	0.000000000000000E+000
1.036499973815808E+001	3.9828532E+000	2.871069309284682E+000	2.912462974919213E-004	0.000000000000000E+000
1.039179973748105E+001	3.9929006E+000	2.871061547058780E+000	3.126197551356422E-004	0.000000000000000E+000
1.041999973676866E+001	4.0029788E+000	2.871049158781650E+000	3.351096396446228E-004	0.000000000000000E+000
1.044919973603101E+001	4.0129843E+000	2.871086379297664E+000	3.583973396884071E-004	0.000000000000000E+000
1.048099973522767E+001	4.0230241E+000	2.871043859591211E+000	3.837582264741262E-004	0.000000000000000E+000
1.051559973435360E+001	4.0330753E+000	2.871018246594730E+000	4.113519011471006E-004	0.000000000000000E+000
1.055319973340374E+001	4.0431418E+000	2.871023860625220E+000	4.413381496005588E-004	0.000000000000000E+000
1.059579973232758E+001	4.0531549E+000	2.871031726241534E+000	4.753120241694980E-004	0.000000000000000E+000
1.064519973107963E+001	4.0631909E+000	2.871031327902905E+000	5.147089530626932E-004	0.000000000000000E+000
1.070459972957906E+001	4.0732498E+000	2.871016322842910E+000	5.620807211928897E-004	0.000000000000000E+000
1.077879972770461E+001	4.0832820E+000	2.871002996616476E+000	6.212552814616097E-004	0.000000000000000E+000
1.088119972511777E+001	4.0932984E+000	2.871015781421496E+000	7.029197282923592E-004	0.000000000000000E+000
1.102579972146486E+001	4.1033268E+000	2.870986776542364E+000	8.182376942369673E-004	0.000000000000000E+000
1.124819971584657E+001	4.1133399E+000	2.870959473228403E+000	9.955991861025492E-004	0.000000000000000E+000
1.159559970707051E+001	4.1233568E+000	2.870969113825145E+000	1.272647698587841E-003	0.000000000000000E+000
1.211659969390894E+001	4.1333585E+000	2.870948119669963E+000	1.688137679855029E-003	0.000000000000000E+000
1.289299967429542E+001	4.1433716E+000	2.870891004408947E+000	2.307293157498042E-003	0.000000000000000E+000
1.403179964552692E+001	4.1533771E+000	2.870939285833591E+000	3.215466928641001E-003	0.000000000000000E+000
1.580539960072201E+001	4.1633787E+000	2.871037456107026E+000	4.629931346284018E-003	0.000000000000000E+000
1.819759954028996E+001	4.1733804E+000	2.871105266342954E+000	6.537780747572580E-003	0.000000000000000E+000
2.153379945601046E+001	4.1834049E+000	2.871155234832450E+000	9.198544039924938E-003	0.000000000000000E+000
2.628899933588400E+001	4.1934180E+000	2.871063493201039E+000	1.299089981158574E-002	0.000000000000000E+000
3.128899920957338E+001	4.2012882E+000	2.871032272082819E+000	1.697844453318914E-002	0.000000000000000E+000
3.628899908326275E+001	4.2077346E+000	2.870970272159454E+000	2.096590314379003E-002	0.000000000000000E+000
4.128899895695213E+001	4.2130427E+000	2.870996751480649E+000	2.495339853122499E-002	0.000000000000000E+000
4.628899883064150E+001	4.2177401E+000	2.871009331227213E+000	2.894091139052974E-002	0.000000000000000E+000
5.128899870433088E+001	4.2217536E+000	2.871170406556295E+000	3.292864796556367E-002	0.000000000000000E+000
5.628899857802026E+001	4.2253394E+000	2.871101841615063E+000	3.691628931151496E-002	0.000000000000000E+000
6.128899845170963E+001	4.2287803E+000	2.871023446732788E+000	4.090382177568806E-002	0.000000000000000E+000
6.628899832539901E+001	4.2319846E+000	2.871016128769957E+000	4.489134407602416E-002	0.000000000000000E+000
7.128899819908838E+001	4.2348142E+000	2.871039339381887E+000	4.887889861332045E-002	0.000000000000000E+000
7.628899807277776E+001	4.2375946E+000	2.871004702196869E+000	5.286640504341655E-002	0.000000000000000E+000
8.128899794646713E+001	4.2402639E+000	2.870974832115166E+000	5.685386998728911E-002	0.000000000000000E+000
8.628899782015651E+001	4.2427382E+000	2.870914324425116E+000	6.084125089270539E-002	0.000000000000000E+000
9.128899769384589E+001	4.2452130E+000	2.871012815505026E+000	6.482876859128475E-002	0.000000000000000E+000
9.628899756753526E+001	4.2474241E+000	2.871010900202702E+000	6.881628362972207E-002	0.000000000000000E+000
1.012889974412246E+002	4.2496276E+000	2.871009772768896E+000	7.280379710227913E-002	0.000000000000000E+000
1.062889973149140E+002	4.2515674E+000	2.871020109244530E+000	7.679132493105199E-002	0.000000000000000E+000
1.112889971886034E+002	4.2536983E+000	2.870927677344077E+000	8.077872438218858E-002	0.000000000000000E+000
1.162889970622928E+002	4.2557721E+000	2.870882547299908E+000	8.476606115270985E-002	0.000000000000000E+000
1.212889969359821E+002	4.2574639E+000	2.870958263053468E+000	8.875350308399729E-002	0.000000000000000E+000
1.262889968096715E+002	4.2593122E+000	2.871023561068805E+000	9.274103570697041E-002	0.000000000000000E+000
1.312889966833609E+002	4.2611451E+000	2.870970401925921E+000	9.672849449780251E-002	0.000000000000000E+000
1.362889965570503E+002	4.2629633E+000	2.870876659409896E+000	1.007158230906990E-001	0.000000000000000E+000
1.412889964307396E+002	4.2647195E+000	2.870914874199300E+000	1.047032047596905E-001	0.000000000000000E+000
1.462889963044290E+002	4.2662892E+000	2.870923829897539E+000	1.086905988671515E-001	0.000000000000000E+000
1.512889961781184E+002	4.2678323E+000	2.870885995576514E+000	1.126779404269457E-001	0.000000000000000E+000
1.562889960518078E+002	4.2695084E+000	2.870904180772897E+000	1.166653072439564E-001	0.000000000000000E+000
1.612889959254971E+002	4.2710094E+000	2.870803335462046E+000	1.206525339980390E-001	0.000000000000000E+000
1.662889957991865E+002	4.2723956E+000	2.870879029653029E+000	1.246398658829398E-001	0.000000000000000E+000
1.712889956728759E+002	4.2738733E+000	2.870746582941004E+000	1.286270138140784E-001	0.000000000000000E+000
1.762889955465653E+002	4.2754698E+000	2.870798820948916E+000	1.326142342980040E-001	0.000000000000000E+000
1.812889954202547E+002	4.2767034E+000	2.870823000350924E+000	1.366014883644316E-001	0.000000000000000E+000
1.862889952939440E+002	4.2779980E+000	2.870817925916515E+000	1.405887353830337E-001	0.000000000000000E+000
1.912889951676334E+002	4.2794719E+000	2.870899262283316E+000	1.445760953688092E-001	0.000000000000000E+000
1.962889950413228E+002	4.2807627E+000	2.870946572875256E+000	1.485635210637384E-001	0.000000000000000E+000
2.012889949150122E+002	4.2820230E+000	2.870867061888826E+000	1.525508363267448E-001	0.000000000000000E+000
2.062889947887015E+002	4.2832756E+000	2.870879607503385E+000	1.565381690142155E-001	0.000000000000000E+000
2.112889946623909E+002	4.2845855E+000	2.870983468656751E+000	1.605256459532844E-001	0.000000000000000E+000
2.162889945360803E+002	4.2858419E+000	2.870975509128581E+000	1.645131118374533E-001	0.000000000000000E+000
2.212889944097697E+002	4.2870679E+000	2.870952061843290E+000	1.685005451559491E-001	0.000000000000000E+000
2.262889942834590E+002	4.2882514E+000	2.870863084313423E+000	1.724878548945454E-001	0.000000000000000E+000
2.312889941571484E+002	4.2895422E+000	2.870805655875694E+000	1.764750848714246E-001	0.000000000000000E+000
2.362889940308378E+002	4.2905927E+000	2.870868907544314E+000	1.804624026978413E-001	0.000000000000000E+000
2.412889939045272E+002	4.2918110E+000	2.870916271160546E+000	1.844497863070567E-001	0.000000000000000E+000
2.462889937782165E+002	4.2930822E+000	2.870917968462454E+000	1.884371722736359E-001	0.000000000000000E+000
2.512889936519059E+002	4.2940259E+000	2.870882786634020E+000	1.924245093765656E-001	0.000000000000000E+000
2.562889935255953E+002	4.2951636E+000	2.870928190754659E+000	1.964119095407725E-001	0.000000000000000E+000
2.612889933992847E+002	4.2962484E+000	2.871091031268187E+000	2.003995358723535E-001	0.000000000000000E+000
2.662889932729740E+002	4.2974815E+000	2.871037685844094E+000	2.043870881130695E-001	0.000000000000000E+000
2.712889931466634E+002	4.2985892E+000	2.870958386106068E+000	2.083745302152634E-001	0.000000000000000E+000
2.762889930203528E+002	4.2996240E+000	2.871000018568668E+000	2.123620301403205E-001	0.000000000000000E+000
2.812889928940422E+002	4.3006592E+000	2.870949085435210E+000	2.163494593249162E-001	0.000000000000000E+000
2.862889927677315E+002	4.3016748E+000	2.870971267366312E+000	2.203369193177488E-001	0.000000000000000E+000
2.912889926414209E+002	4.3026409E+000	2.870935497006369E+000	2.243243296295272E-001	0.000000000000000E+000
2.962889925151103E+002	4.3037486E+000	2.870879183356723E+000	2.283116617279053E-001	0.000000000000000E+000
3.012889923887997E+002	4.3049054E+000	2.870925038860963E+000	2.322990575144821E-001	0.000000000000000E+000
3.062889922624890E+002	4.3059330E+000	2.870954194001623E+000	2.362864937943088E-001	0.000000000000000E+000
3.112889921361784E+002	4.3069220E+000	2.870957044076463E+000	2.402739340325727E-001	0.000000000000000E+000
3.162889920098678E+002	4.3079376E+000	2.870961224355347E+000	2.442613800767793E-001	0.000000000000000E+000
3.212889918835572E+002	4.3090110E+000	2.870944202593976E+000	2.482488024796513E-001	0.000000000000000E+000
3.262889917572465E+002	4.3099542E+000	2.870975927095433E+000	2.522362689443297E-001	0.000000000000000E+000
3.312889916309359E+002	4.3109851E+000	2.870956207675456E+000	2.562237080209255E-001	0.000000000000000E+000
3.362889915046253E+002	4.3119440E+000	2.870938615836175E+000	2.602111226644119E-001	0.000000000000000E+000
3.412889913783147E+002	4.3129139E+000	2.870993475523458E+000	2.641986135019064E-001	0.000000000000000E+000
3.462889912520041E+002	4.3139410E+000	2.871062033893874E+000	2.681861995593575E-001	0.000000000000000E+000
3.512889911256934E+002	4.3149033E+000	2.870989433250789E+000	2.721736847825845E-001	0.000000000000000E+000
3.562889909993828E+002	4.3159957E+000	2.870840001923009E+000	2.761609624623060E-001	0.000000000000000E+000
3.612889908730722E+002	4.3170762E+000	2.870842724300855E+000	2.801482439231078E-001	0.000000000000000E+000
3.662889907467616E+002	4.3179736E+000	2.870932403639668E+000	2.841356499385436E-001	0.000000000000000E+000
3.712889906204509E+002	4.3188787E+000	2.871032898093730E+000	2.881231955296066E-001	0.000000000000000E+000
3.762889904941403E+002	4.3198719E+000	2.870917634514310E+000	2.921105810323689E-001	0.000000000000000E+000
3.812889903678297E+002	4.3206816E+000	2.870989407139186E+000	2.960980662193298E-001	0.000000000000000E+000
3.862889902415191E+002	4.3216629E+000	2.870872590625080E+000	3.000853891611364E-001	0.000000000000000E+000
3.912889901152084E+002	4.3226366E+000	2.870802949090423E+000	3.040726153785918E-001	0.000000000000000E+000
3.962889899888978E+002	4.3235149E+000	2.870829189172873E+000	3.080598780406051E-001	0.000000000000000E+000
4.012889898625872E+002	4.3243742E+000	2.870733957418072E+000	3.120470084362957E-001	0.000000000000000E+000
4.062889897362766E+002	4.3253822E+000	2.870782794604211E+000	3.160342066614098E-001	0.000000000000000E+000
4.112889896099659E+002	4.3262377E+000	2.870839601704035E+000	3.200214837852716E-001	0.000000000000000E+000
4.162889894836553E+002	4.3271313E+000	2.870836125351256E+000	3.240087560808658E-001	0.000000000000000E+000
4.212889893573447E+002	4.3281627E+000	2.870700668060999E+000	3.279958402413394E-001	0.000000000000000E+000
4.262889892310341E+002	4.3292356E+000	2.870709298346480E+000	3.319829363883203E-001	0.000000000000000E+000
4.312889891047234E+002	4.3301063E+000	2.870682041790234E+000	3.359699946789741E-001	0.000000000000000E+000
4.362889889784128E+002	4.3309083E+000	2.870808678422538E+000	3.399572288538349E-001	0.000000000000000E+000
4.412889888521022E+002	4.3320389E+000	2.870761760792111E+000	3.439443978653218E-001	0.000000000000000E+000
4.462889887257916E+002	4.3328977E+000	2.870743553556315E+000	3.479315415889819E-001	0.000000000000000E+000
4.512889885994809E+002	4.3336692E+000	2.870759113716391E+000	3.519187069239748E-001	0.000000000000000E+000
4.562889884731703E+002	4.3346319E+000	2.870780429987757E+000	3.559059018648995E-001	0.000000000000000E+000
4.612889883468597E+002	4.3356094E+000	2.870802989640656E+000	3.598931281386746E-001	0.000000000000000E+000
4.662889882205491E+002	4.3364305E+000	2.870882558553265E+000	3.638804649248255E-001	0.000000000000000E+000
4.712889880942384E+002	4.3373051E+000	2.870770136313029E+000	3.678676455689801E-001	0.000000000000000E+000
4.762889879679278E+002	4.3382406E+000	2.870719626258118E+000	3.718547560602823E-001	0.000000000000000E+000
4.812889878416172E+002	4.3389850E+000	2.870698627178837E+000	3.758418373861975E-001	0.000000000000000E+000
4.862889877153066E+002	4.3398709E+000	2.870751076311174E+000	3.798289915581279E-001	0.000000000000000E+000
4.912889875889960E+002	4.3408451E+000	2.870790493159398E+000	3.838162004756794E-001	0.000000000000000E+000
4.962889874626853E+002	4.3417311E+000	2.870840615221441E+000	3.878034790072043E-001	0.000000000000000E+000
5.012889873363747E+002	4.3426437E+000	2.870915526665136E+000	3.917908615823983E-001	0.000000000000000E+000
5.062889872100641E+002	4.3435183E+000	2.870857555977712E+000	3.957781636427508E-001	0.000000000000000E+000
5.112889870837535E+002	4.3444462E+000	2.870740028280041E+000	3.997653024701939E-001	0.000000000000000E+000
5.162889869574428E+002	4.3453894E+000	2.870728234408817E+000	4.037524249172607E-001	0.000000000000000E+000
5.212889868311322E+002	4.3461571E+000	2.870795317301976E+000	4.077396405350102E-001	0.000000000000000E+000
5.262889867048216E+002	4.3470621E+000	2.870732706788615E+000	4.117267691937154E-001	0.000000000000000E+000
5.312889865785110E+002	4.3480892E+000	2.870803599353272E+000	4.157139963143136E-001	0.000000000000000E+000
5.362889864522003E+002	4.3488455E+000	2.870856358954291E+000	4.197012967121335E-001	0.000000000000000E+000
5.412889863258897E+002	4.3498650E+000	2.870773702578225E+000	4.236884823094341E-001	0.000000000000000E+000
5.462889861995791E+002	4.3506365E+000	2.870765477785536E+000	4.276756564834117E-001	0.000000000000000E+000
5.512889860732685E+002	4.3515491E+000	2.870785934405316E+000	4.316628590693605E-001	0.000000000000000E+000
5.562889859469578E+002	4.3524504E+000	2.870717698424512E+000	4.356499668831162E-001	0.000000000000000E+000
5.612889858206472E+002	4.3534012E+000	2.870647735396698E+000	4.396369775260023E-001	0.000000000000000E+000
5.662889856943366E+002	4.3542261E+000	2.870742088178470E+000	4.436241192144154E-001	0.000000000000000E+000
5.712889855680260E+002	4.3551235E+000	2.870745751375126E+000	4.476112659906015E-001	0.000000000000000E+000
5.762889854417153E+002	4.3559523E+000	2.870797508101745E+000	4.515984846511283E-001	0.000000000000000E+000
5.812889853154047E+002	4.3569107E+000	2.870718405354690E+000	4.555855934467314E-001	0.000000000000000E+000
5.862889851890941E+002	4.3579230E+000	2.870710675204272E+000	4.595726915060148E-001	0.000000000000000E+000
5.912889850627835E+002	4.3587937E+000	2.870763246797931E+000	4.635598625813986E-001	0.000000000000000E+000
5.962889849364728E+002	4.3597178E+000	2.870722346700005E+000	4.675469768510923E-001	0.000000000000000E+000
6.012889848101622E+002	4.3605618E+000	2.870663704101325E+000	4.715340096727343E-001	0.000000000000000E+000
6.062889846838516E+002	4.3614402E+000	2.870899807909017E+000	4.755213704163232E-001	0.000000000000000E+000
6.112889845575410E+002	4.3624406E+000	2.870824615598691E+000	4.795086267261504E-001	0.000000000000000E+000
6.162889844312303E+002	4.3632464E+000	2.870748552259444E+000	4.834957773924535E-001	0.000000000000000E+000
6.212889843049197E+002	4.3641057E+000	2.870644055606108E+000	4.874827829245195E-001	0.000000000000000E+000
6.262889841786091E+002	4.3650413E+000	2.870691814186569E+000	4.914698547879456E-001	0.000000000000000E+000
6.312889840522985E+002	4.3659272E+000	2.870794082122044E+000	4.954570686901674E-001	0.000000000000000E+000
6.362889839259879E+002	4.3668208E+000	2.870606276874761E+000	4.994440217517745E-001	0.000000000000000E+000
6.412889837996772E+002	4.3677716E+000	2.870648552380895E+000	5.034310335293609E-001	0.000000000000000E+000
6.462889836733666E+002	4.3686461E+000	2.870591618747560E+000	5.074179662324586E-001	0.000000000000000E+000
6.512889835470560E+002	4.3695779E+000	2.870629797888616E+000	5.114049519621398E-001	0.000000000000000E+000
6.562889834207454E+002	4.3704410E+000	2.870763427738564E+000	5.153921232888300E-001	0.000000000000000E+000
6.612889832944347E+002	4.3712888E+000	2.870844939991523E+000	5.193794078269798E-001	0.000000000000000E+000
6.662889831681241E+002	4.3721633E+000	2.870845986200885E+000	5.233666938181981E-001	0.000000000000000E+000
6.712889830418135E+002	4.3731375E+000	2.870832684169986E+000	5.273539613343741E-001	0.000000000000000E+000
6.762889829155029E+002	4.3739467E+000	2.870842786804671E+000	5.313412428819867E-001	0.000000000000000E+000
6.812889827891922E+002	4.3747716E+000	2.870783409848139E+000	5.353284419616062E-001	0.000000000000000E+000
6.862889826628816E+002	4.3756995E+000	2.870725190823917E+000	5.393155601814719E-001	0.000000000000000E+000
6.912889825365710E+002	4.3765931E+000	2.870734372018454E+000	5.433026911529963E-001	0.000000000000000E+000
6.962889824102604E+002	4.3775635E+000	2.870691104557492E+000	5.472897620308266E-001	0.000000000000000E+000
7.012889822839497E+002	4.3783498E+000	2.870599833240565E+000	5.512767061429420E-001	0.000000000000000E+000
7.062889821576391E+002	4.3791175E+000	2.870671561243018E+000	5.552637498772806E-001	0.000000000000000E+000
7.112889820313285E+002	4.3799806E+000	2.870709478409732E+000	5.592508462743493E-001	0.000000000000000E+000
7.162889819050179E+002	4.3809657E+000	2.870693078300981E+000	5.632379198934898E-001	0.000000000000000E+000
7.212889817787072E+002	4.3818636E+000	2.870707979882168E+000	5.672250142092703E-001	0.000000000000000E+000
7.262889816523966E+002	4.3826079E+000	2.870723021539042E+000	5.712121294162404E-001	0.000000000000000E+000
7.312889815260860E+002	4.3834176E+000	2.870665134326734E+000	5.751991642243066E-001	0.000000000000000E+000
7.362889813997754E+002	4.3842769E+000	2.870594191808614E+000	5.791861005011001E-001	0.000000000000000E+000
7.412889812734647E+002	4.3851514E+000	2.870661673118302E+000	5.831731305019324E-001	0.000000000000000E+000
7.462889811471541E+002	4.3860755E+000	2.870650158692734E+000	5.871601445105075E-001	0.000000000000000E+000
7.512889810208435E+002	4.3869538E+000	2.870616878433714E+000	5.911471122965016E-001	0.000000000000000E+000
7.562889808945329E+002	4.3877406E+000	2.870643035889819E+000	5.951341164122951E-001	0.000000000000000E+000
7.612889807682222E+002	4.3887410E+000	2.870713991988261E+000	5.991212190782228E-001	0.000000000000000E+000
7.662889806419116E+002	4.3894935E+000	2.870752936529269E+000	6.031083758337894E-001	0.000000000000000E+000
7.712889805156010E+002	4.3905778E+000	2.870688672182476E+000	6.070954433333210E-001	0.000000000000000E+000
7.762889803892904E+002	4.3913302E+000	2.870821374832084E+000	6.110826951420836E-001	0.000000000000000E+000
7.812889802629797E+002	4.3922429E+000	2.870851180388180E+000	6.150699883474507E-001	0.000000000000000E+000
7.862889801366691E+002	4.3930831E+000	2.870792571587720E+000	6.190572001517083E-001	0.000000000000000E+000
7.912889800103585E+002	4.3939958E+000	2.870766131090607E+000	6.230443752330540E-001	0.000000000000000E+000
7.962889798840479E+002	4.3947711E+000	2.870792567706265E+000	6.270315870319206E-001	0.000000000000000E+000
8.012889797577373E+002	4.3955503E+000	2.870886029203072E+000	6.310189286384184E-001	0.000000000000000E+000
8.062889796314266E+002	4.3963752E+000	2.870843513494981E+000	6.350062111953231E-001	0.000000000000000E+000
8.112889795051160E+002	4.3973565E+000	2.870857426020510E+000	6.389935130751794E-001	0.000000000000000E+000
8.162889793788054E+002	4.3979902E+000	2.870885212800616E+000	6.429808535477849E-001	0.000000000000000E+000
8.212889792524948E+002	4.3989186E+000	2.870910066993977E+000	6.469682285401025E-001	0.000000000000000E+000
8.262889791261841E+002	4.3997049E+000	2.870855589548906E+000	6.509555278693039E-001	0.000000000000000E+000
8.312889789998735E+002	4.4006329E+000	2.870805767426981E+000	6.549427580011155E-001	0.000000000000000E+000
8.362889788735629E+002	4.4014082E+000	2.870797746682455E+000	6.589299769930044E-001	0.000000000000000E+000
8.412889787472523E+002	4.4022980E+000	2.870843618608967E+000	6.629172596959007E-001	0.000000000000000E+000
8.462889786209416E+002	4.4032450E+000	2.870964687967037E+000	6.669047105506789E-001	0.000000000000000E+000
8.512889784946310E+002	4.4041424E+000	2.870865766141037E+000	6.708920240140357E-001	0.000000000000000E+000
8.562889783683204E+002	4.4049826E+000	2.870917917574392E+000	6.748794099099370E-001	0.000000000000000E+000
8.612889782420098E+002	4.4057617E+000	2.870891541888987E+000	6.788667591729428E-001	0.000000000000000E+000
8.662889781156991E+002	4.4067545E+000	2.870775093464566E+000	6.828539467020299E-001	0.000000000000000E+000
8.712889779893885E+002	4.4075794E+000	2.870817776141960E+000	6.868411935126119E-001	0.000000000000000E+000
8.762889778630779E+002	4.4084654E+000	2.870789178376269E+000	6.908284006040758E-001	0.000000000000000E+000
8.812889777367673E+002	4.4093399E+000	2.870795981679206E+000	6.948156171445714E-001	0.000000000000000E+000
8.862889776104566E+002	4.4100924E+000	2.870881882264643E+000	6.988029529914326E-001	0.000000000000000E+000
8.912889774841460E+002	4.4110699E+000	2.870816385560794E+000	7.027901978706519E-001	0.000000000000000E+000
8.962889773578354E+002	4.4119329E+000	2.870904596794254E+000	7.067775652654701E-001	0.000000000000000E+000
9.012889772315248E+002	4.4128571E+000	2.870865036685070E+000	7.107648777156936E-001	0.000000000000000E+000
9.062889771052141E+002	4.4137392E+000	2.870948475541396E+000	7.147523060532146E-001	0.000000000000000E+000
9.112889769789035E+002	4.4147820E+000	2.870906585796533E+000	7.187396762105359E-001	0.000000000000000E+000
9.162889768525929E+002	4.4155459E+000	2.870863472010653E+000	7.227269864876006E-001	0.000000000000000E+000
9.212889767262823E+002	4.4165196E+000	2.870857230545881E+000	7.267142880959644E-001	0.000000000000000E+000
9.262889765999716E+002	4.4174170E+000	2.870849733215979E+000	7.307015792913703E-001	0.000000000000000E+000
9.312889764736610E+002	4.4185090E+000	2.870925868500419E+000	7.346889762302240E-001	0.000000000000000E+000
9.362889763473504E+002	4.4194179E+000	2.870918268621916E+000	7.386763626136913E-001	0.000000000000000E+000
9.412889762210398E+002	4.4203424E+000	2.870859246327334E+000	7.426636670217515E-001	0.000000000000000E+000
9.462889760947292E+002	4.4211364E+000	2.870949410228080E+000	7.466510966574484E-001	0.000000000000000E+000
9.512889759684185E+002	4.4222631E+000	2.870806353488474E+000	7.506383276032342E-001	0.000000000000000E+000
9.562889758421079E+002	4.4230461E+000	2.870731125558411E+000	7.546254540657865E-001	0.000000000000000E+000
9.612889757157973E+002	4.4239473E+000	2.870718456834032E+000	7.586125629328887E-001	0.000000000000000E+000
9.662889755894867E+002	4.4249783E+000	2.870793031783272E+000	7.625997753763066E-001	0.000000000000000E+000
9.712889754631760E+002	4.4260054E+000	2.870820452791121E+000	7.665870259044568E-001	0.000000000000000E+000
9.762889753368654E+002	4.4269834E+000	2.870844109522371E+000	7.705743092891773E-001	0.000000000000000E+000
9.812889752105548E+002	4.4280486E+000	2.870860208146053E+000	7.745616150330967E-001	0.000000000000000E+000
9.862889750842442E+002	4.4289842E+000	2.870883214843336E+000	7.785489527307616E-001	0.000000000000000E+000
9.912889749579335E+002	4.4299698E+000	2.870907098234366E+000	7.825363235998021E-001	0.000000000000000E+000
9.962889748316229E+002	4.4310427E+000	2.870859453360497E+000	7.865236282954083E-001	0.000000000000000E+000
1.001288974705312E+003	4.4319401E+000	2.870828961187485E+000	7.905108906407754E-001	0.000000000000000E+000
1.006288974579002E+003	4.4329977E+000	2.870812151523289E+000	7.944981296393872E-001	0.000000000000000E+000
1.011288974452691E+003	4.4339108E+000	2.870800098233570E+000	7.984853518973192E-001	0.000000000000000E+000
1.016288974326380E+003	4.4349875E+000	2.870796330285324E+000	8.024725689219899E-001	0.000000000000000E+000
1.021288974200070E+003	4.4359574E+000	2.870763338531867E+000	8.064597401247819E-001	0.000000000000000E+000
1.026288974073759E+003	4.4369698E+000	2.870747776102045E+000	8.104468897130886E-001	0.000000000000000E+000
1.031288973947449E+003	4.4379702E+000	2.870739432100064E+000	8.144340277125041E-001	0.000000000000000E+000
1.036288973821138E+003	4.4391580E+000	2.870765511507462E+000	8.184212019333177E-001	0.000000000000000E+000
1.041288973694827E+003	4.4398718E+000	2.870758394483814E+000	8.224083662693765E-001	0.000000000000000E+000
1.046288973568517E+003	4.4411702E+000	2.870746004003459E+000	8.263955133964352E-001	0.000000000000000E+000
1.051288973442206E+003	4.4421020E+000	2.870760353922187E+000	8.303826804539362E-001	0.000000000000000E+000
1.056288973315895E+003	4.4431715E+000	2.870749704879788E+000	8.343698327211008E-001	0.000000000000000E+000
1.061288973189585E+003	4.4441490E+000	2.870724940064786E+000	8.383569505926899E-001	0.000000000000000E+000
1.066288973063274E+003	4.4453101E+000	2.870724084704734E+000	8.423440672762790E-001	0.000000000000000E+000
1.071288972936964E+003	4.4462953E+000	2.870648208390561E+000	8.463310785761010E-001	0.000000000000000E+000
1.076288972810653E+003	4.4473910E+000	2.870650026570691E+000	8.503180924011732E-001	0.000000000000000E+000
1.081288972684342E+003	4.4483881E+000	2.870678328411234E+000	8.543051455343562E-001	0.000000000000000E+000
1.086288972558032E+003	4.4495525E+000	2.870786085524552E+000	8.582923483301929E-001	0.000000000000000E+000
1.091288972431721E+003	4.4507403E+000	2.870843820511362E+000	8.622796313135092E-001	0.000000000000000E+000
1.096288972305410E+003	4.4518213E+000	2.870783571085860E+000	8.662668306170700E-001	0.000000000000000E+000
1.101288972179100E+003	4.4528103E+000	2.870709136078791E+000	8.702539265386792E-001	0.000000000000000E+000
1.106288972052789E+003	4.4539480E+000	2.870640675059453E+000	8.742409273755416E-001	0.000000000000000E+000
1.111288971926479E+003	4.4550138E+000	2.870670641996321E+000	8.782279698331487E-001	0.000000000000000E+000
1.116288971800168E+003	4.4562435E+000	2.870745458969037E+000	8.822151162032152E-001	0.000000000000000E+000
1.121288971673857E+003	4.4574537E+000	2.870802943444671E+000	8.862023424128292E-001	0.000000000000000E+000
1.126288971547547E+003	4.4586644E+000	2.870847877680426E+000	8.901896310311025E-001	0.000000000000000E+000
1.131288971421236E+003	4.4598866E+000	2.870909009378671E+000	8.941770045545100E-001	0.000000000000000E+000
1.136288971294925E+003	4.4612193E+000	2.870933422163864E+000	8.981644119845628E-001	0.000000000000000E+000
1.141288971168615E+003	4.4625101E+000	2.870904889228954E+000	9.021517797855403E-001	0.000000000000000E+000
1.146288971042304E+003	4.4637971E+000	2.870800415225384E+000	9.061390024837387E-001	0.000000000000000E+000
1.151288970915994E+003	4.4649506E+000	2.870842006031489E+000	9.101262829469441E-001	0.000000000000000E+000
1.156288970789683E+003	4.4661875E+000	2.870859704482024E+000	9.141135879913302E-001	0.000000000000000E+000
1.161288970663372E+003	4.4673295E+000	2.870871993968266E+000	9.181009101044468E-001	0.000000000000000E+000
1.166288970537062E+003	4.4685059E+000	2.870799303813308E+000	9.220881312590175E-001	0.000000000000000E+000
1.171288970410751E+003	4.4697623E+000	2.870775912480090E+000	9.260753199256261E-001	0.000000000000000E+000
1.176288970284440E+003	4.4709229E+000	2.870939778670372E+000	9.300627361841599E-001	0.000000000000000E+000
1.181288970158130E+003	4.4720612E+000	2.870856924092168E+000	9.340500373668935E-001	0.000000000000000E+000
1.186288970031819E+003	4.4733825E+000	2.870941739415279E+000	9.380374563486841E-001	0.000000000000000E+000
1.191288969905509E+003	4.4747305E+000	2.870954811295950E+000	9.420248934858639E-001	0.000000000000000E+000
1.196288969779198E+003	4.4758649E+000	2.870979263010130E+000	9.460123645837571E-001	0.000000000000000E+000
1.201288969652887E+003	4.4772358E+000	2.870890602119218E+000	9.499997125415272E-001	0.000000000000000E+000
1.206288969526577E+003	4.4787898E+000	2.870944424618900E+000	9.539871352527671E-001	0.000000000000000E+000
1.211288969400266E+003	4.4799738E+000	2.870976797781033E+000	9.579746029267311E-001	0.000000000000000E+000
1.216288969273955E+003	4.4814744E+000	2.870798059916792E+000	9.619618223536677E-001	0.000000000000000E+000
1.221288969147645E+003	4.4829030E+000	2.870831169449031E+000	9.659490877660645E-001	0.000000000000000E+000
1.226288969021334E+003	4.4843922E+000	2.870852783791312E+000	9.699363831983804E-001	0.000000000000000E+000
1.231288968895024E+003	4.4858890E+000	2.870743495372643E+000	9.739235268412297E-001	0.000000000000000E+000
1.236288968768713E+003	4.4874969E+000	2.870704085095234E+000	9.779106157475841E-001	0.000000000000000E+000
1.241288968642402E+003	4.4891505E+000	2.870861981827739E+000	9.818979239549502E-001	0.000000000000000E+000
1.246288968516092E+003	4.4907660E+000	2.870933297394649E+000	9.858853312117124E-001	0.000000000000000E+000
1.251288968389781E+003	4.4922781E+000	2.870839938703937E+000	9.898726088036297E-001	0.000000000000000E+000
1.256288968263470E+003	4.4939280E+000	2.870925644367876E+000	9.938600054311884E-001	0.000000000000000E+000
1.261288968137160E+003	4.4953485E+000	2.870921602257330E+000	9.978473964447047E-001	0.000000000000000E+000
1.266288968010849E+003	4.4969487E+000	2.870817515416932E+000	1.001834642893169E+000	0.000000000000000E+000
1.271288967884539E+003	4.4984035E+000	2.870858695113102E+000	1.005821946535653E+000	0.000000000000000E+000
1.276082167763452E+003	4.5000000E+000	2.870955660422236E+000	1.009644464403404E+000	0.000000000000000E+000
1.276082367763447E+003	4.4999695E+000	2.871144367269977E+000	1.009644623911421E+000	0.000000000000000E+000
1.276130767762224E+003	4.2853684E+000	0.000000000000000E+000	1.009644623911421E+000	0.000000000000000E+000
1.276167367761300E+003	4.2753172E+000	0.000000000000000E+000	1.009644623911421E+000	0.000000000000000E+000
1.276269567758718E+003	4.2653003E+000	0.000000000000000E+000	1.009644623911421E+000	0.000000000000000E+000
1.276746967746658E+003	4.2552681E+000	0.000000000000000E+000	1.009644623911421E+000	0.000000000000000E+000
1.278050567713726E+003	4.2452588E+000	0.000000000000000E+000	1.009644623911421E+000	0.000000000000000E+000
1.280555767650440E+003	4.2352419E+000	0.000000000000000E+000	1.009644623911421E+000	0.000000000000000E+000
1.284675967546355E+003	4.2252364E+000	0.000000000000000E+000	1.009644623911421E+000	0.000000000000000E+000
1.289675967420044E+003	4.2170105E+000	0.000000000000000E+000	1.009644623911421E+000	0.000000000000000E+000
1.294675967293733E+003	4.2105494E+000	0.000000000000000E+000	1.009644623911421E+000	0.000000000000000E+000
1.299675967167423E+003	4.2052794E+000	0.000000000000000E+000	1.009644623911421E+000	0.000000000000000E+000
1.304675967041112E+003	4.2007957E+000	0.000000000000000E+000	1.009644623911421E+000	0.000000000000000E+000
1.306082367005583E+003	4.1997724E+000	0.000000000000000E+000	1.009644623911421E+000	0.000000000000000E+000
1.306082567005578E+003	4.0579400E+000	-2.781488012008241E+000	1.545271078745524E-007	0.000000000000000E+000
1.306082767005573E+003	4.0340052E+000	-2.863622976165054E+000	3.136172691980998E-007	0.000000000000000E+000
1.306083967005543E+003	4.0232344E+000	-2.864010883203052E+000	1.268287539482117E-006	0.000000000000000E+000
1.306089567005401E+003	4.0131292E+000	-2.864076780396990E+000	5.723517974217733E-006	0.000000000000000E+000
1.306102367005078E+003	4.0030551E+000	-2.864132089251264E+000	1.590709847874111E-005	0.000000000000000E+000
1.306128367004421E+003	3.9929810E+000	-2.864228729932258E+000	3.659319433901045E-005	0.000000000000000E+000
1.306239767001607E+003	3.9829717E+000	-2.864170761484141E+000	1.252233651081721E-004	0.000000000000000E+000
1.307201166977320E+003	3.9729548E+000	-2.864052545003268E+000	8.900844893323051E-004	0.000000000000000E+000
1.309553566917893E+003	3.9629378E+000	-2.863897842955906E+000	2.761482576992776E-003	0.000000000000000E+000
1.313044966829693E+003	3.9529247E+000	-2.863892552960372E+000	5.538980967773331E-003	0.000000000000000E+000
1.317564566715519E+003	3.9429119E+000	-2.863835816248919E+000	9.134367642256948E-003	0.000000000000000E+000
1.322564566589208E+003	3.9335518E+000	-2.863696893727498E+000	1.311172433862421E-002	0.000000000000000E+000
1.327564566462897E+003	3.9253910E+000	-2.863705066449568E+000	1.708909238599406E-002	0.000000000000000E+000
1.332564566336587E+003	3.9180396E+000	-2.863745813740255E+000	2.106651702682177E-002	0.000000000000000E+000
1.337564566210276E+003	3.9112687E+000	-2.863783627881530E+000	2.504399418728882E-002	0.000000000000000E+000
1.342564566083965E+003	3.9050670E+000	-2.863690319077521E+000	2.902134175219801E-002	0.000000000000000E+000
1.347564565957655E+003	3.8990712E+000	-2.863671322390106E+000	3.299866293281979E-002	0.000000000000000E+000
1.352564565831344E+003	3.8934879E+000	-2.863736159666295E+000	3.697607416521179E-002	0.000000000000000E+000
1.357564565705034E+003	3.8883555E+000	-2.863852702227910E+000	4.095364726226860E-002	0.000000000000000E+000
1.362564565578723E+003	3.8834674E+000	-2.863853438760139E+000	4.493122138228681E-002	0.000000000000000E+000
1.367564565452412E+003	3.8789077E+000	-2.863814426069564E+000	4.890874131801393E-002	0.000000000000000E+000
1.372564565326102E+003	3.8742793E+000	-2.863889475509936E+000	5.288636548907227E-002	0.000000000000000E+000
1.377564565199791E+003	3.8701053E+000	-2.863921717732583E+000	5.686403444099426E-002	0.000000000000000E+000
1.382564565073480E+003	3.8661795E+000	-2.863930749257469E+000	6.084171593670050E-002	0.000000000000000E+000
1.387564564947170E+003	3.8622575E+000	-2.863845427666798E+000	6.481927893020047E-002	0.000000000000000E+000
1.392564564820859E+003	3.8584576E+000	-2.863779236821543E+000	6.879674999197324E-002	0.000000000000000E+000
1.397564564694549E+003	3.8547609E+000	-2.863850629025724E+000	7.277432020958265E-002	0.000000000000000E+000
1.402564564568238E+003	3.8512743E+000	-2.863851343404099E+000	7.675189141938421E-002	0.000000000000000E+000
1.407564564441927E+003	3.8478718E+000	-2.863846236630594E+000	8.072945553644498E-002	0.000000000000000E+000
1.412564564315617E+003	3.8445227E+000	-2.863816037588464E+000	8.470697771039273E-002	0.000000000000000E+000
1.417564564189306E+003	3.8413301E+000	-2.863810891065812E+000	8.868449273639255E-002	0.000000000000000E+000
1.422564564062995E+003	3.8382292E+000	-2.863848873616439E+000	9.266206051593356E-002	0.000000000000000E+000
1.427564563936685E+003	3.8353574E+000	-2.863827899161029E+000	9.663959916428724E-002	0.000000000000000E+000
1.432564563810374E+003	3.8323023E+000	-2.863824253273563E+000	1.006171327489085E-001	0.000000000000000E+000
1.437564563684064E+003	3.8293388E+000	-2.863893900663780E+000	1.045947630660136E-001	0.000000000000000E+000
1.442564563557753E+003	3.8267381E+000	-2.863948107713565E+000	1.085724686706861E-001	0.000000000000000E+000
1.447564563431442E+003	3.8238854E+000	-2.864023952613705E+000	1.125502796154949E-001	0.000000000000000E+000
1.452564563305132E+003	3.8212199E+000	-2.864052471691727E+000	1.165281301701334E-001	0.000000000000000E+000
1.457564563178821E+003	3.8187339E+000	-2.863978910107304E+000	1.205058785559071E-001	0.000000000000000E+000
1.462564563052510E+003	3.8160796E+000	-2.863942974590038E+000	1.244835770312415E-001	0.000000000000000E+000
1.467564562926200E+003	3.8134983E+000	-2.863871745797955E+000	1.284611765777005E-001	0.000000000000000E+000
1.472564562799889E+003	3.8108976E+000	-2.863892121345879E+000	1.324388044235309E-001	0.000000000000000E+000
1.477564562673579E+003	3.8085756E+000	-2.863826086960438E+000	1.364163405549394E-001	0.000000000000000E+000
1.482564562547268E+003	3.8059597E+000	-2.863787106532664E+000	1.403938225468662E-001	0.000000000000000E+000
1.487564562420957E+003	3.8035576E+000	-2.863906064255473E+000	1.443714697578483E-001	0.000000000000000E+000
1.492564562294647E+003	3.8011212E+000	-2.863815765047411E+000	1.483489915532668E-001	0.000000000000000E+000
1.497564562168336E+003	3.7987726E+000	-2.863821105175491E+000	1.523265207655297E-001	0.000000000000000E+000
1.502564562042026E+003	3.7964468E+000	-2.863835952416314E+000	1.563040705989599E-001	0.000000000000000E+000
1.507564561915715E+003	3.7941365E+000	-2.863863270351040E+000	1.602816583739651E-001	0.000000000000000E+000
1.512564561789404E+003	3.7920513E+000	-2.863825377159699E+000	1.642591935195393E-001	0.000000000000000E+000
1.517564561663094E+003	3.7897372E+000	-2.863803050107973E+000	1.682366976553201E-001	0.000000000000000E+000
