Repository: Soham-ChemE/LMO-Cathode-Rate-Model-PyBaMM

<div align="center">
**Soham Kavathekar** · MS Chemical & Biomolecular Engineering, University of Pennsylvania
[stg3719@seas.upenn.edu](mailto:stg3719@seas.upenn.edu) · [linkedin.com/in/soham-kavathekar-cheme](https://www.linkedin.com/in/soham-kavathekar-cheme)

</div>

# LiMn2O4 half cell: a physics-based rate model fitted to my own data

A PyBaMM Doyle-Fuller-Newman (DFN) half-cell model of a commercial LiMn2O4 cathode against lithium metal,
parameterised with the open-circuit curve I measured at C/10, fitted to my C/5 and C/2 cycles only, and then
asked to predict the 2C cycle it had never seen and the cyclic voltammograms from a different technique.
All data were measured by me on one coin cell on a Bio-Logic VMP-300 (MSE 5550, University of Pennsylvania,
2026; see [`data/README.md`](data/README.md)). This file is generated by `scripts/write_readme.py` from
`results/*.json`; the full report with every model version is [`docs/REPORT.md`](docs/REPORT.md), and the
claim-by-claim audit is [`docs/CLAIMS.md`](docs/CLAIMS.md).

## Key results

- **Measurement:** galvanostatic C/10, C/5, C/2 and 2C plus CV at 0.1, 0.2 and 0.3 mV/s on one cell. At 2C the cell retains
  58 % of its C/10 discharge capacity and 53 % of its energy; round-trip energy efficiency is 95 % at C/5 and
  82 % at 2C (90 % at C/10, lowered by first-cycle parasitic oxidation near 4.5 V). Every measurement
  artefact in the raw files (current-range offset, contact disturbance, CV auto-ranging, protocol carry-over) is flagged in
  `data/README.md` and handled in the parser.
- **Training (C/5, C/2):** voltage RMSE 26 mV with three fitted parameters (solid-diffusion time constant,
  reaction rate constant, contact resistance); C/10, not used in the fit, reproduced to 1.0 % in capacity.
- **Blind 2C prediction:** average discharge voltage within 17 mV of measured; discharge capacity
  0.988 mAh against 0.823 mAh (+20.1 %), i.e. the model predicts a 30 % capacity loss
  from C/10 to 2C where the cell lost 42 %.
- **Cyclic voltammetry, never used in the fit:** all six peak potentials at three scan rates within 80 mV
  (80 mV oxidation, 68 mV reduction); b-values 0.60 / 0.69 measured against 0.66 / 0.70 model.
- **Where the 2C voltage goes:** 74 % ohmic/contact, 17 % charge transfer, 6 % solid-state diffusion,
  3 % electrolyte (capacity-weighted mean loss 374 mV).
- **Model-free check from the 30 s rests:** the voltage jump after every current interruption measures the instantaneous
  resistance directly: 72 Ω after charge at C/10 to C/2 (74 Ω at 2C, post-hoc), against the
  97 Ω lumped contact resistance of the curve-only fit. The rests therefore pin the ohmic part of the 2C loss independently
  of the model and show a log-time relaxation that identifies the next physics to add.
- **Model versions, each one tested:** adding double-layer capacitance (v2.1) cuts the rest misfit from 40 to 15 mV
  with R_contact 89 Ω, in line with the rests; a tested electrolyte-oxidation side reaction (v3) reproduces the 91 % first-cycle
  coulombic efficiency. v1 remains the headline because it is the simplest model that reproduces every blind check. Details, tables and
  figures for every version: [`docs/REPORT.md`](docs/REPORT.md).
- **Engineering:** 58 automated tests on the parser, OCV, model and every fit version; `python scripts/run_all.py` regenerates
  the processed data, results, figures and this README from the raw cycler files.
*Solid: measured. Dashed: DFN. C/5 and C/2 were used for fitting; C/10 is a low-rate check; 2C is a blind prediction.*

## Results

### Measured (representative cycle per rate; 2C uses cycle 2)

| Rate | I (mA) | Q discharge (mAh) | V̄ (V) | E (mWh) | Round-trip energy eff. (%) | Coulombic eff. (%) |
|---|---|---|---|---|---|---|
| C/10 | 0.140 | 1.430 | 4.036 | 5.77 | 90.1 | 91.2 |
| C/5 | 0.286 | 1.422 | 4.016 | 5.71 | 95.5 | 97.7 |
| C/2 | 0.717 | 1.361 | 3.960 | 5.39 | 93.2 | 98.0 |
| 2C | 2.864 | 0.823 | 3.696 | 3.04 | 82.0 | 97.0 |

### Blind validation (DFN, 10 mm disc)

| Rate | Role | Q meas / model (mAh) | ΔV̄ model − meas (mV) | V-Q RMSE (mV) |
|---|---|---|---|---|
| C/10 | low-rate check | 1.430 / 1.415 (-1.0 %) | +8 | 25 |
| C/5 | training | 1.422 / 1.401 (-1.5 %) | +7 | 26 |
| C/2 | training | 1.361 / 1.360 (-0.1 %) | +5 | 21 |
| 2C | blind prediction | 0.823 / 0.988 (+20.1 %) | -17 | 66 |

### Cyclic voltammetry, simulated with the measured voltage programme (DFN)

| Scan rate | Ox. peak V (meas / model) | Ox. peak mA (meas / model) | Red. peak V (meas / model) | Red. peak mA (meas / model) | ΔEp mV (meas / model) |
|---|---|---|---|---|---|
| 0.1 mV/s | 4.35 / 4.35 | 1.62 / 1.65 | 3.81 / 3.79 | -1.28 / -1.45 | 548 / 566 |
| 0.2 mV/s | 4.42 / 4.48 | 2.42 / 2.65 | 3.72 / 3.66 | -2.06 / -2.38 | 693 / 813 |
| 0.3 mV/s | 4.49 / 4.57 | 3.12 / 3.42 | 3.64 / 3.57 | -2.73 / -3.12 | 856 / 1004 |

File: results/cv_dfn.json
{
  "model": "DFN",
  "disc_mm": 10.0,
  "scans": {
    "0.1 mV/s": {
      "scan_rate_V_s": 0.0001,
      "measured": {
        "oxidation_peak_V": 4.3547416,
        "oxidation_peak_mA": 1.618320446789776,
        "reduction_peak_V": 3.8062489,
        "reduction_peak_mA": -1.283918521290925
      },
      "model": {
        "oxidation_peak_V": 4.3547416138591695,
        "oxidation_peak_mA": 1.6530421341160657,
        "reduction_peak_V": 3.788277902129068,
        "reduction_peak_mA": -1.4536949641463561
      },
      "oxidation_peak_shift_mV": 1.3859169811780703e-05,
      "reduction_peak_shift_mV": -17.97099787093215,
      "oxidation_peak_current_error_pct": 2.145538443586137,
      "reduction_peak_current_error_pct": 13.22330350719827,
      "peak_separation_measured_mV": 548.4926999999997,
      "peak_separation_model_mV": 566.4637117301016
    },
    "0.2 mV/s": {
      "scan_rate_V_s": 0.0002,
      "measured": {
        "oxidation_peak_V": 4.4166608,
        "oxidation_peak_mA": 2.421871452862908,
        "reduction_peak_V": 3.72328,
        "reduction_peak_mA": -2.056479521418716
      },
      "model": {
        "oxidation_peak_V": 4.477701186548517,
        "oxidation_peak_mA": 2.6468132342210833,
        "reduction_peak_V": 3.6643392947353197,
        "reduction_peak_mA": -2.3843282390653915
      },
      "oxidation_peak_shift_mV": 61.040386548516956,
      "reduction_peak_shift_mV": -58.940705264680204,
      "oxidation_peak_current_error_pct": 9.287932317475821,
      "reduction_peak_current_error_pct": 15.942231091146496,
      "peak_separation_measured_mV": 693.3807999999999,
      "peak_separation_model_mV": 813.3618918131971
    },
    "0.3 mV/s": {
      "scan_rate_V_s": 0.0003,
      "measured": {
        "oxidation_peak_V": 4.4930315,
        "oxidation_peak_mA": 3.124308136805983,
        "reduction_peak_V": 3.6368725,
        "reduction_peak_mA": -2.73406566786722
      },
      "model": {
        "oxidation_peak_V": 4.5730063554950515,
        "oxidation_peak_mA": 3.421618926315825,
        "reduction_peak_V": 3.5688922341644878,
        "reduction_peak_mA": -3.1202219197068013
      },
      "oxidation_peak_shift_mV": 79.97485549505168,
      "reduction_peak_shift_mV": -67.9802658355122,
      "oxidation_peak_current_error_pct": 9.516052082295134,
      "reduction_peak_current_error_pct": 14.12388357668135,
      "peak_separation_measured_mV": 856.1589999999999,
      "peak_separation_model_mV": 1004.1141213305638
    }
  },
  "b_value": {
    "measured_oxidation": {
      "b": 0.5969302326070212,
      "log10_intercept": 2.59554341788783,
      "r2": 0.9995813187730955
    },
    "measured_reduction": {
      "b": 0.6871204976045866,
      "log10_intercept": 2.8564110304273287,
      "r2": 0.9999241493393887
    },
    "model_oxidation": {
      "b": 0.6640196685435096,
      "log10_intercept": 2.875589049173757,
      "r2": 0.9996700551902247
    },
    "model_reduction": {
      "b": 0.697241893113022,
      "log10_intercept": 2.9527892927578043,
      "r2": 0.9996382727788352
    }
  },
  "randles_sevcik": {
    "assumptions": "reversible planar electrode, geometric disc area, C = cycling lithium concentration",
    "area_m2": 7.853981633974483e-05,
    "concentration_mol_m3": 17417.756723088918,
    "per_scan": {
      "0.1 mV/s": {
        "oxidation_m2_s": 1.9390820039005524e-13,
        "reduction_m2_s": 1.2205120202867008e-13
      },
      "0.2 mV/s": {
        "oxidation_m2_s": 2.1713974015334032e-13,
        "reduction_m2_s": 1.5656183966765556e-13
      },
      "0.3 mV/s": {
        "oxidation_m2_s": 2.409093180565162e-13,
        "reduction_m2_s": 1.8448614727058764e-13
      }
    },
    "apparent_D_geometric_mean_m2_s": 1.8150843169677578e-13,
    "fitted_Ds_m2_s": 1.1404172374319819e-14,
    "ratio_apparent_to_fitted": 15.915967046017359
  }
}

File: results/cv_spme.json
{
  "model": "SPMe",
  "disc_mm": 10.0,
  "scans": {
    "0.1 mV/s": {
      "scan_rate_V_s": 0.0001,
      "measured": {
        "oxidation_peak_V": 4.3547416,
        "oxidation_peak_mA": 1.618320446789776,
        "reduction_peak_V": 3.8062489,
        "reduction_peak_mA": -1.283918521290925
      },
      "model": {
        "oxidation_peak_V": 4.354741682973441,
        "oxidation_peak_mA": 1.6533098906913135,
        "reduction_peak_V": 3.7882780917943157,
        "reduction_peak_mA": -1.4537441530186193
      },
      "oxidation_peak_shift_mV": 8.297344145091756e-05,
      "reduction_peak_shift_mV": -17.970808205684197,
      "oxidation_peak_current_error_pct": 2.1620837808077553,
      "reduction_peak_current_error_pct": 13.227134659366225,
      "peak_separation_measured_mV": 548.4926999999997,
      "peak_separation_model_mV": 566.4635911791254
    },
    "0.2 mV/s": {
      "scan_rate_V_s": 0.0002,
      "measured": {
        "oxidation_peak_V": 4.4166608,
        "oxidation_peak_mA": 2.421871452862908,
        "reduction_peak_V": 3.72328,
        "reduction_peak_mA": -2.056479521418716
      },
      "model": {
        "oxidation_peak_V": 4.4777025471751255,
        "oxidation_peak_mA": 2.647495343973398,
        "reduction_peak_V": 3.662324704762582,
        "reduction_peak_mA": -2.384619311726762
      },
      "oxidation_peak_shift_mV": 61.04174717512567,
      "reduction_peak_shift_mV": -60.95529523741794,
      "oxidation_peak_current_error_pct": 9.316096890434821,
      "reduction_peak_current_error_pct": 15.956385020633235,
      "peak_separation_measured_mV": 693.3807999999999,
      "peak_separation_model_mV": 815.3778424125435
    },
    "0.3 mV/s": {
      "scan_rate_V_s": 0.0003,
      "measured": {
        "oxidation_peak_V": 4.4930315,
        "oxidation_peak_mA": 3.124308136805983,
        "reduction_peak_V": 3.6368725,
        "reduction_peak_mA": -2.73406566786722
      },
      "model": {
        "oxidation_peak_V": 4.57300639985604,
        "oxidation_peak_mA": 3.4227419666454746,
        "reduction_peak_V": 3.5668839917947106,
        "reduction_peak_mA": -3.120856471369482
      },
      "oxidation_peak_shift_mV": 79.97489985604034,
      "reduction_peak_shift_mV": -69.98850820528935,
      "oxidation_peak_current_error_pct": 9.551997330986172,
      "reduction_peak_current_error_pct": 14.147092663066442,
      "peak_separation_measured_mV": 856.1589999999999,
      "peak_separation_model_mV": 1006.1224080613296
    }
  },
  "b_value": {
    "measured_oxidation": {
      "b": 0.5969302326070212,
      "log10_intercept": 2.59554341788783,
      "r2": 0.9995813187730955
    },
    "measured_reduction": {
      "b": 0.6871204976045866,
      "log10_intercept": 2.8564110304273287,
      "r2": 0.9999241493393887
    },
    "model_oxidation": {
      "b": 0.6641695291605723,
      "log10_intercept": 2.8762578763427373,
      "r2": 0.9996707176757126
    },
    "model_reduction": {
      "b": 0.6973932804642019,
      "log10_intercept": 2.9534075819916703,
      "r2": 0.9996394771511041
    }
  },
  "randles_sevcik": {
    "assumptions": "reversible planar electrode, geometric disc area, C = cycling lithium concentration",
    "area_m2": 7.853981633974483e-05,
    "concentration_mol_m3": 17417.756723088918,
    "per_scan": {
      "0.1 mV/s": {
        "oxidation_m2_s": 1.9390820039005524e-13,
        "reduction_m2_s": 1.2205120202867008e-13
      },
      "0.2 mV/s": {
        "oxidation_m2_s": 2.1713974015334032e-13,
        "reduction_m2_s": 1.5656183966765556e-13
      },
      "0.3 mV/s": {
        "oxidation_m2_s": 2.409093180565162e-13,
        "reduction_m2_s": 1.8448614727058764e-13
      }
    },
    "apparent_D_geometric_mean_m2_s": 1.8150843169677578e-13,
    "fitted_Ds_m2_s": 1.1400733779852808e-14,
    "ratio_apparent_to_fitted": 15.920767487574752
  }
}

File: results/fit_dfn.json
{
  "model": "DFN",
  "disc_mm": 10.0,
  "training": [
    "C/5 cycle 1 charge+discharge",
    "C/2 cycle 1 charge+discharge"
  ],
  "particle_radius_m": 5e-06,
  "training_rmse_V": 0.026201295215672864,
  "n_residuals": 1200,
  "fit_time_s": 68.57380723953247,
  "converged": true,
  "parameters": {
    "Ds": {
      "value": 1.1404172374319819e-14,
      "log10": -13.942936226942185,
      "sd_log10_jacobian": 0.007961445596370393,
      "ci95_low_jacobian": 1.1001688384577979e-14,
      "ci95_high_jacobian": 1.1821380773291937e-14,
      "leave_one_step_out_min": 1.067212368823591e-14,
      "leave_one_step_out_max": 2.770229943213831e-14,
      "unit": "m2/s"
    },
    "k": {
      "value": 2.4058758679981495e-11,
      "log10": -10.618726783992914,
      "sd_log10_jacobian": 0.09593247726710435,
      "ci95_low_jacobian": 1.560434560731375e-11,
      "ci95_high_jacobian": 3.7093761173188224e-11,
      "leave_one_step_out_min": 1.1922842186616722e-11,
      "leave_one_step_out_max": 9.832372185861777e-09,
      "unit": "m^2.5/(mol^0.5 s) in j0 = k F sqrt(c_e c_s (c_max - c_s))"
    },
    "R_contact": {
      "value": 96.52506956221127,
      "log10": 1.9846401232769064,
      "sd_log10_jacobian": 0.019907386915678324,
      "ci95_low_jacobian": 88.23109008576753,
      "ci95_high_jacobian": 105.59870726897718,
      "leave_one_step_out_min": 80.51259640074844,
      "leave_one_step_out_max": 121.55267296014563,
      "unit": "Ohm"
    },
    "tau_R2_over_Ds_s": {
      "value": 2192.180123153486,
      "ci95_low_jacobian": 2114.81217629691,
      "ci95_high_jacobian": 2272.378486473468,
      "leave_one_step_out_min": 902.452161461973,
      "leave_one_step_out_max": 2342.5515605256705
    }
  },
  "log10_correlation": {
    "Ds-k": -0.5410014318248303,
    "Ds-R_contact": -0.4116876420404967,
    "k-R_contact": 0.9449447602617741
  },
  "leave_one_step_out": [
    {
      "Ds": 1.1165069262205744e-14,
      "k": 2.217625555597575e-11,
      "R_contact": 95.31743916390471,
      "dropped": "C/5 charge"
    },
    {
      "Ds": 1.067212368823591e-14,
      "k": 1.9558125919099935e-11,
      "R_contact": 90.20808585448819,
      "dropped": "C/5 discharge"
    },
    {
      "Ds": 1.1951192113746656e-14,
      "k": 1.1922842186616722e-11,
      "R_contact": 80.51259640074844,
      "dropped": "C/2 charge"
    },
    {
      "Ds": 2.770229943213831e-14,
      "k": 9.832372185861777e-09,
      "R_contact": 121.55267296014563,
      "dropped": "C/2 discharge"
    }
  ]
}

File: results/fit_spme.json
{
  "model": "SPMe",
  "disc_mm": 14.0,
  "training": [
    "C/5 cycle 1 charge+discharge",
    "C/2 cycle 1 charge+discharge"
  ],
  "particle_radius_m": 5e-06,
  "training_rmse_V": 0.026212683001496706,
  "n_residuals": 1200,
  "fit_time_s": 12.42899751663208,
  "converged": true,
  "parameters": {
    "Ds": {
      "value": 1.1418238614306586e-14,
      "log10": -13.942400885502234,
      "sd_log10_jacobian": 0.007889355503524877,
      "ci95_low_jacobian": 1.1018842557731719e-14,
      "ci95_high_jacobian": 1.1832111437308759e-14,
      "leave_one_step_out_min": 1.0674178122180805e-14,
      "leave_one_step_out_max": 2.7764713429955923e-14,
      "unit": "m2/s"
    },
    "k": {
      "value": 2.38956340453881e-11,
      "log10": -10.62168144144534,
      "sd_log10_jacobian": 0.09588185354521529,
      "ci95_low_jacobian": 1.550208541948679e-11,
      "ci95_high_jacobian": 3.683383951125296e-11,
      "leave_one_step_out_min": 1.1941407677131614e-11,
      "leave_one_step_out_max": 9.999999999089109e-09,
      "unit": "m^2.5/(mol^0.5 s) in j0 = k F sqrt(c_e c_s (c_max - c_s))"
    },
    "R_contact": {
      "value": 100.65520488534538,
      "log10": 2.002836237193271,
      "sd_log10_jacobian": 0.019181774656785305,
      "ci95_low_jacobian": 92.30813124348639,
      "ci95_high_jacobian": 109.75707268719918,
      "leave_one_step_out_min": 84.9319194913156,
      "leave_one_step_out_max": 125.95610824744655,
      "unit": "Ohm"
    },
    "tau_R2_over_Ds_s": {
      "value": 2189.479554988107,
      "ci95_low_jacobian": 2112.8942313009807,
      "ci95_high_jacobian": 2268.8408395905362,
      "leave_one_step_out_min": 900.4234840409694,
      "leave_one_step_out_max": 2342.1006951392656
    }
  },
  "log10_correlation": {
    "Ds-k": -0.5427331808551602,
    "Ds-R_contact": -0.41420635394727334,
    "k-R_contact": 0.9454316353963651
  },
  "leave_one_step_out": [
    {
      "Ds": 1.1225788731631291e-14,
      "k": 2.1472037860057766e-11,
      "R_contact": 99.13412317942984,
      "dropped": "C/5 charge"
    },
    {
      "Ds": 1.0674178122180805e-14,
      "k": 1.96323584631904e-11,
      "R_contact": 94.6479955657942,
      "dropped": "C/5 discharge"
    },
    {
      "Ds": 1.1946486569760182e-14,
      "k": 1.1941407677131614e-11,
      "R_contact": 84.9319194913156,
      "dropped": "C/2 charge"
    },
    {
      "Ds": 2.7764713429955923e-14,
      "k": 9.999999999089109e-09,
      "R_contact": 125.95610824744655,
      "dropped": "C/2 discharge"
    }
  ]
}

File: results/measured_summary.json
{
  "gcd": [
    {
      "rate": "C/10",
      "cycle": 1,
      "step": "charge",
      "representative": true,
      "capacity_mAh": 1.566811429566496,
      "energy_mWh": 6.402407933167812,
      "mean_voltage_V": 4.086265783074626,
      "mean_current_mA": 0.14689187674152882,
      "duration_h": 10.666426655596945,
      "v_start_V": 3.3470254,
      "v_end_V": 4.4999871,
      "coulombic_efficiency": 0.9123893791172777
    },
    {
      "rate": "C/10",
      "cycle": 1,
      "step": "discharge",
      "representative": true,
      "capacity_mAh": 1.4295421074160297,
      "energy_mWh": 5.76950319278152,
      "mean_voltage_V": 4.035909934272724,
      "mean_current_mA": 0.14017629666953413,
      "duration_h": 10.198172882154148,
      "v_start_V": 4.4199395,
      "v_end_V": 3.499999,
      "coulombic_efficiency": 0.9123893791172777
    },
    {
      "rate": "C/10",
      "cycle": 2,
      "step": "charge",
      "representative": false,
      "capacity_mAh": 1.5051125644749301,
      "energy_mWh": 6.15561310783508,
      "mean_voltage_V": 4.089802485957263,
      "mean_current_mA": 0.14688101037345017,
      "duration_h": 10.247155576123376,
      "v_start_V": 3.6826181,
      "v_end_V": 4.4999871,
      "coulombic_efficiency": 0.944698523906996
    },
    {
      "rate": "C/10",
      "cycle": 2,
      "step": "discharge",
      "representative": false,
      "capacity_mAh": 1.42187761797334,
      "energy_mWh": 5.738845192177521,
      "mean_voltage_V": 4.036103473066361,
      "mean_current_mA": 0.14014294979883998,
      "duration_h": 10.145909016574107,
      "v_start_V": 4.4228258,
      "v_end_V": 3.4999876,
      "coulombic_efficiency": 0.944698523906996
    },
    {
      "rate": "C/5",
      "cycle": 1,
      "step": "charge",
      "representative": true,
      "capacity_mAh": 1.4554614358411027,
      "energy_mWh": 5.979853974862698,
      "mean_voltage_V": 4.108562293446804,
      "mean_current_mA": 0.2871446177733592,
      "duration_h": 5.068740090367598,
      "v_start_V": 3.8072262,
      "v_end_V": 4.5000181,
      "coulombic_efficiency": 0.9770332918405221
    },
    {
      "rate": "C/5",
      "cycle": 1,
      "step": "discharge",
      "representative": true,
      "capacity_mAh": 1.4220342778067654,
      "energy_mWh": 5.71060047575013,
      "mean_voltage_V": 4.015796640681344,
      "mean_current_mA": 0.28638339690457865,
      "duration_h": 4.965491341945988,
      "v_start_V": 4.3825502,
      "v_end_V": 3.5000029,
      "coulombic_efficiency": 0.9770332918405221
    },
    {
      "rate": "C/5",
      "cycle": 2,
      "step": "charge",
      "representative": false,
      "capacity_mAh": 1.4329961557226596,
      "energy_mWh": 5.8900145757060836,
      "mean_voltage_V": 4.110279397599466,
      "mean_current_mA": 0.2871629570209277,
      "duration_h": 4.9901845648505105,
      "v_start_V": 3.742362,
      "v_end_V": 4.4999909,
      "coulombic_efficiency": 0.9887705770983078
    },
    {
      "rate": "C/5",
      "cycle": 2,
      "step": "discharge",
      "representative": false,
      "capacity_mAh": 1.4169044358735507,
      "energy_mWh": 5.685032614716442,
      "mean_voltage_V": 4.01229078742456,
      "mean_current_mA": 0.28640042768657836,
      "duration_h": 4.947284636823719,
      "v_start_V": 4.3817596,
      "v_end_V": 3.5000486,
      "coulombic_efficiency": 0.9887705770983078
    },
    {
      "rate": "C/2",
      "cycle": 1,
      "step": "charge",
      "representative": true,
      "capacity_mAh": 1.3899376992046266,
      "energy_mWh": 5.785638954921648,
      "mean_voltage_V": 4.162516750378383,
      "mean_current_mA": 0.7172696946903582,
      "duration_h": 1.9378174060520663,
      "v_start_V": 3.8842554,
      "v_end_V": 4.4999909,
      "coulombic_efficiency": 0.9795161726144603
    },
    {
      "rate": "C/2",
      "cycle": 1,
      "step": "discharge",
      "representative": true,
      "capacity_mAh": 1.361466455297465,
      "energy_mWh": 5.390905782714194,
      "mean_voltage_V": 3.959631735132499,
      "mean_current_mA": 0.7165586190805522,
      "duration_h": 1.9000070881073539,
      "v_start_V": 4.2962418,
      "v_end_V": 3.4999952,
      "coulombic_efficiency": 0.9795161726144603
    },
    {
      "rate": "C/2",
      "cycle": 2,
      "step": "charge",
      "representative": false,
      "capacity_mAh": 1.3665195957427771,
      "energy_mWh": 5.691587082936114,
      "mean_voltage_V": 4.1650241245479025,
      "mean_current_mA": 0.7172772997393407,
      "duration_h": 1.9051482547117717,
      "v_start_V": 3.8267629,
      "v_end_V": 4.499949,
      "coulombic_efficiency": 0.9935304078743004
    },
    {
      "rate": "C/2",
      "cycle": 2,
      "step": "discharge",
      "representative": false,
      "capacity_mAh": 1.3576787713265455,
      "energy_mWh": 5.370859383145625,
      "mean_voltage_V": 3.9559132075829146,
      "mean_current_mA": 0.7165404692291287,
      "duration_h": 1.8947691437263388,
      "v_start_V": 4.2952452,
      "v_end_V": 3.5000143,
      "coulombic_efficiency": 0.9935304078743004
    },
    {
      "rate": "2C",
      "cycle": 1,
      "step": "charge",
      "representative": false,
      "capacity_mAh": 1.0096445362513913,
      "energy_mWh": 4.406449798432734,
      "mean_voltage_V": 4.364357593409066,
      "mean_current_mA": 2.870840335767855,
      "duration_h": 0.3516895466711301,
      "v_start_V": 3.6863503,
      "v_end_V": 4.4999695,
      "coulombic_efficiency": 0.7928299788156985
    },
    {
      "rate": "2C",
      "cycle": 1,
      "step": "discharge",
      "representative": false,
      "capacity_mAh": 0.8004764562875762,
      "energy_mWh": 2.9571892487960354,
      "mean_voltage_V": 3.694286353543478,
      "mean_current_mA": 2.8638540306153812,
      "duration_h": 0.2795102151612003,
      "v_start_V": 4.05794,
      "v_end_V": 3.4999926,
      "coulombic_efficiency": 0.7928299788156985
    },
    {
      "rate": "2C",
      "cycle": 2,
      "step": "charge",
      "representative": true,
      "capacity_mAh": 0.8482509638326636,
      "energy_mWh": 3.710310370789839,
      "mean_voltage_V": 4.3740715059438235,
      "mean_current_mA": 2.8709190229547565,
      "duration_h": 0.2954632147581934,
      "v_start_V": 4.0325274,
      "v_end_V": 4.5000191,
      "coulombic_efficiency": 0.9701383029957601
    },
    {
      "rate": "2C",
      "cycle": 2,
      "step": "discharge",
      "representative": true,
      "capacity_mAh": 0.8229207505671382,
      "energy_mWh": 3.041496066379244,
      "mean_voltage_V": 3.695976877825859,
      "mean_current_mA": 2.8638289359392917,
      "duration_h": 0.28734982744255033,
      "v_start_V": 4.0613427,
      "v_end_V": 3.5000193,
      "coulombic_efficiency": 0.9701383029957601
    }
  ],
  "cv_peaks": {
    "0.1 mV/s": {
      "scan": "0.1 mV/s",
      "cycle": 2,
      "scan_rate_V_s": 0.0001,
      "oxidation_peak_V": 4.3547416,
      "oxidation_peak_mA": 1.618320446789776,
      "reduction_peak_V": 3.8062489,
      "reduction_peak_mA": -1.283918521290925
    },
    "0.2 mV/s": {
      "scan": "0.2 mV/s",
      "cycle": 2,
      "scan_rate_V_s": 0.0002,
      "oxidation_peak_V": 4.4166608,
      "oxidation_peak_mA": 2.421871452862908,
      "reduction_peak_V": 3.72328,
      "reduction_peak_mA": -2.056479521418716
    },
    "0.3 mV/s": {
      "scan": "0.3 mV/s",
      "cycle": 2,
      "scan_rate_V_s": 0.0003,
      "oxidation_peak_V": 4.4930315,
      "oxidation_peak_mA": 3.124308136805983,
      "reduction_peak_V": 3.6368725,
      "reduction_peak_mA": -2.73406566786722
    }
  }
}

File: results/ocv.json
{
  "source": "C/10 cycle 2, average of charge and discharge vs normalised capacity",
  "reference_discharge_capacity_mAh": 1.42187761797334,
  "charge_capacity_mAh": 1.5051125644749301,
  "active_mass_g": 0.013036363636363636,
  "lmo_c_max_mol_m3": 23671.257120734474,
  "theoretical_capacity_mAh": 1.9323746004930675,
  "stoichiometry_window": {
    "sto_min": 0.26418116983604967,
    "sto_max": 1.0
  },
  "ocv_at_x0_V": 3.6449061328301844,
  "ocv_at_x1_V": 4.4395590787770765,
  "mean_charge_discharge_hysteresis_mV": 53.747226821262075,
  "median_charge_discharge_hysteresis_mV": 49.66017218473784,
  "dqdv_peaks_discharge": [
    {
      "voltage_V": 3.9874999999999896,
      "dqdv_mAh_V": 6.622185140057883
    },
    {
      "voltage_V": 4.1124999999999865,
      "dqdv_mAh_V": 11.375392783439166
    }
  ],
  "dqdv_peaks_charge": [
    {
      "voltage_V": 4.027499999999993,
      "dqdv_mAh_V": 6.816323698934722
    },
    {
      "voltage_V": 4.15249999999999,
      "dqdv_mAh_V": 12.11464270333079
    }
  ]
}

File: results/overpotentials_dfn.json
{
  "model": "DFN",
  "components": [
    "contact_ohmic",
    "reaction",
    "particle_diffusion",
    "electrolyte_concentration",
    "electrolyte_ohmic",
    "solid_ohmic"
  ],
  "steps": [
    {
      "rate": "C/10",
      "step": "discharge",
      "mean_current_mA": 0.14017629666950004,
      "capacity_mAh": 1.4151445242267569,
      "closure_max_abs_V": 2.957767364364372e-11,
      "capacity_weighted_mean_mV": {
        "contact_ohmic": 14.1486563887752,
        "reaction": 3.438667087181469,
        "particle_diffusion": 2.683398544714234,
        "electrolyte_concentration": 0.08536596492292041,
        "electrolyte_ohmic": 0.11190222937029626,
        "solid_ohmic": 0.01869467041681111
      },
      "at_cutoff_mV": {
        "contact_ohmic": 14.1486563887752,
        "reaction": 33.7736181383077,
        "particle_diffusion": 195.9192351101237,
        "electrolyte_concentration": 0.08543096417975408,
        "electrolyte_ohmic": 0.11191350353809999,
        "solid_ohmic": 0.018688911106314057
      },
      "total_mean_mV": 20.48668488538093,
      "total_at_cutoff_mV": 244.05754301603076,
      "bulk_ocv_at_cutoff_V": 3.7440575430290672,
      "share_of_mean_loss": {
        "contact_ohmic": 0.690626934905975,
        "reaction": 0.16784887874344487,
        "particle_diffusion": 0.13098256549204196,
        "electrolyte_concentration": 0.00416689988646414,
        "electrolyte_ohmic": 0.005462193126724395,
        "solid_ohmic": 0.0009125278453495137
      },
      "model_capacity_locked_out_mAh": 0.009661873002465347
    },
    {
      "rate": "C/10",
      "step": "charge",
      "mean_current_mA": 0.14689187674150003,
      "capacity_mAh": 1.4117931076782284,
      "closure_max_abs_V": 3.099476231227527e-11,
      "capacity_weighted_mean_mV": {
        "contact_ohmic": 14.826491637297698,
        "reaction": 3.4217178895619824,
        "particle_diffusion": 2.6494180748390694,
        "electrolyte_concentration": 0.08952041998343828,
        "electrolyte_ohmic": 0.11726908274043248,
        "solid_ohmic": 0.01959026529499344
      },
      "at_cutoff_mV": {
        "contact_ohmic": 14.8264916372977,
        "reaction": 3.0485448704272002,
        "particle_diffusion": 47.5499120374065,
        "electrolyte_concentration": 0.0895840962026634,
        "electrolyte_ohmic": 0.1172670646734,
        "solid_ohmic": 0.01959020025124858
      },
      "total_mean_mV": 21.124007369717617,
      "total_at_cutoff_mV": 65.6513899062587,
      "bulk_ocv_at_cutoff_V": 4.434348610062748,
      "share_of_mean_loss": {
        "contact_ohmic": 0.7018787381485323,
        "reaction": 0.1619824226376287,
        "particle_diffusion": 0.125422133616425,
        "electrolyte_concentration": 0.004237852146925992,
        "electrolyte_ohmic": 0.0055514600372912155,
        "solid_ohmic": 0.0009273934131966419
      }
    },
    {
      "rate": "C/5",
      "step": "discharge",
      "mean_current_mA": 0.2863833969045,
      "capacity_mAh": 1.401143161554752,
      "closure_max_abs_V": 6.042633060587832e-11,
      "capacity_weighted_mean_mV": {
        "contact_ohmic": 28.9060302955897,
        "reaction": 6.98935072528797,
        "particle_diffusion": 4.396649373353067,
        "electrolyte_concentration": 0.1743336747711367,
        "electrolyte_ohmic": 0.22861362585104414,
        "solid_ohmic": 0.038193846705506
      },
      "at_cutoff_mV": {
        "contact_ohmic": 28.9060302955897,
        "reaction": 59.9140815654143,
        "particle_diffusion": 223.29562614754738,
        "electrolyte_concentration": 0.174493639769,
        "electrolyte_ohmic": 0.2286585666888,
        "solid_ohmic": 0.038172524069525045
      },
      "total_mean_mV": 40.73317154155843,
      "total_at_cutoff_mV": 312.55706273907873,
      "bulk_ocv_at_cutoff_V": 3.812557062791413,
      "share_of_mean_loss": {
        "contact_ohmic": 0.7096434969739107,
        "reaction": 0.17158866989173713,
        "particle_diffusion": 0.1079378110508125,
        "electrolyte_concentration": 0.0042798944490062855,
        "electrolyte_ohmic": 0.005612468099072491,
        "solid_ohmic": 0.0009376595354608796
      },
      "model_capacity_locked_out_mAh": 0.012367122234541623
    },
    {
      "rate": "C/5",
      "step": "charge",
      "mean_current_mA": 0.28714461777340006,
      "capacity_mAh": 1.4017147201561493,
      "closure_max_abs_V": 6.058709089984404e-11,
      "capacity_weighted_mean_mV": {
        "contact_ohmic": 28.982863916995296,
        "reaction": 6.584111334794402,
        "particle_diffusion": 4.527317650004007,
        "electrolyte_concentration": 0.17506160335569673,
        "electrolyte_ohmic": 0.22924380955735027,
        "solid_ohmic": 0.038295149852189445
      },
      "at_cutoff_mV": {
        "contact_ohmic": 28.9828639169953,
        "reaction": 5.9447839510024,
        "particle_diffusion": 116.8685209345081,
        "electrolyte_concentration": 0.1751889196607,
        "electrolyte_ohmic": 0.229246296377,
        "solid_ohmic": 0.038292361139420764
      },
      "total_mean_mV": 40.53689346455894,
      "total_at_cutoff_mV": 152.2388963796829,
      "bulk_ocv_at_cutoff_V": 4.347761103559733,
      "share_of_mean_loss": {
        "contact_ohmic": 0.7149749632969473,
        "reaction": 0.16242269133304046,
        "particle_diffusion": 0.11168388258370616,
        "electrolyte_concentration": 0.004318574720303903,
        "electrolyte_ohmic": 0.0056551893834138065,
        "solid_ohmic": 0.0009446986825882591
      }
    },
    {
      "rate": "C/2",
      "step": "discharge",
      "mean_current_mA": 0.7165586190805001,
      "capacity_mAh": 1.3595004790953056,
      "closure_max_abs_V": 1.5118928331503412e-10,
      "capacity_weighted_mean_mV": {
        "contact_ohmic": 72.32564937627929,
        "reaction": 16.970783292922345,
        "particle_diffusion": 7.878835706615992,
        "electrolyte_concentration": 0.435638247476487,
        "electrolyte_ohmic": 0.5719771007216293,
        "solid_ohmic": 0.09556870863914364
      },
      "at_cutoff_mV": {
        "contact_ohmic": 72.3256493762793,
        "reaction": 103.4653701076255,
        "particle_diffusion": 224.5045132892835,
        "electrolyte_concentration": 0.43621331855,
        "electrolyte_ohmic": 0.5722217305987,
        "solid_ohmic": 0.09545442636594036
      },
      "total_mean_mV": 98.2784524326549,
      "total_at_cutoff_mV": 401.3994222487029,
      "bulk_ocv_at_cutoff_V": 3.901399422398732,
      "share_of_mean_loss": {
        "contact_ohmic": 0.7359258065834958,
        "reaction": 0.1726806118009595,
        "particle_diffusion": 0.0801684958563521,
        "electrolyte_concentration": 0.004432693400163247,
        "electrolyte_ohmic": 0.005819964463864298,
        "solid_ohmic": 0.0009724278951648317
      },
      "model_capacity_locked_out_mAh": 0.031011438491995332
    },
    {
      "rate": "C/2",
      "step": "charge",
      "mean_current_mA": 0.7172696946904,
      "capacity_mAh": 1.3668017983465095,
      "closure_max_abs_V": 1.5133938546796344e-10,
      "capacity_weighted_mean_mV": {
        "contact_ohmic": 72.39742159960542,
        "reaction": 15.702279077764715,
        "particle_diffusion": 8.26574504436841,
        "electrolyte_concentration": 0.43772862050034966,
        "electrolyte_ohmic": 0.5726881019644013,
        "solid_ohmic": 0.09566088737382637
      },
      "at_cutoff_mV": {
        "contact_ohmic": 72.3974215996054,
        "reaction": 14.686975575235401,
        "particle_diffusion": 181.7883618613738,
        "electrolyte_concentration": 0.4382351764967,
        "electrolyte_ohmic": 0.5728453089112999,
        "solid_ohmic": 0.0955903709032739
      },
      "total_mean_mV": 97.4715233315771,
      "total_at_cutoff_mV": 269.9794298925259,
      "bulk_ocv_at_cutoff_V": 4.23002056995632,
      "share_of_mean_loss": {
        "contact_ohmic": 0.7427545925728996,
        "reaction": 0.1610960672518572,
        "particle_diffusion": 0.08480164012878026,
        "electrolyte_concentration": 0.004490835944066364,
        "electrolyte_ohmic": 0.005875440153081838,
        "solid_ohmic": 0.0009814239493150083
      }
    },
    {
      "rate": "2C",
      "step": "discharge",
      "mean_current_mA": 2.8638540306153004,
      "capacity_mAh": 0.9890377513029764,
      "closure_max_abs_V": 6.042508715609074e-10,
      "capacity_weighted_mean_mV": {
        "contact_ohmic": 289.06232786496975,
        "reaction": 57.79998032274611,
        "particle_diffusion": 23.091343553359305,
        "electrolyte_concentration": 1.728277351892424,
        "electrolyte_ohmic": 2.285321354435686,
        "solid_ohmic": 0.3823306612919812
      },
      "at_cutoff_mV": {
        "contact_ohmic": 289.0623278649697,
        "reaction": 108.5872899994762,
        "particle_diffusion": 48.5753506744623,
        "electrolyte_concentration": 1.7352166086293002,
        "electrolyte_ohmic": 2.2914642665094997,
        "solid_ohmic": 0.37956518460190003
      },
      "total_mean_mV": 374.3495811086952,
      "total_at_cutoff_mV": 450.6312145986489,
      "bulk_ocv_at_cutoff_V": 3.950631215202897,
      "share_of_mean_loss": {
        "contact_ohmic": 0.7721721686154054,
        "reaction": 0.1544010818752952,
        "particle_diffusion": 0.06168390381250236,
        "electrolyte_concentration": 0.004616747123835049,
        "electrolyte_ohmic": 0.006104778714236429,
        "solid_ohmic": 0.0010213198587257632
      },
      "model_capacity_locked_out_mAh": 0.14766501650195432
    },
    {
      "rate": "2C",
      "step": "charge",
      "mean_current_mA": 2.8708403357676997,
      "capacity_mAh": 0.9890379143547412,
      "closure_max_abs_V": 6.057243595591899e-10,
      "capacity_weighted_mean_mV": {
        "contact_ohmic": 289.7674886758771,
        "reaction": 52.01909157083127,
        "particle_diffusion": 19.476777757634302,
        "electrolyte_concentration": 1.758905821458214,
        "electrolyte_ohmic": 2.293089598075823,
        "solid_ohmic": 0.38326374879603564
      },
      "at_cutoff_mV": {
        "contact_ohmic": 289.7674886758771,
        "reaction": 50.082989124442996,
        "particle_diffusion": 16.057824925847598,
        "electrolyte_concentration": 1.7646286144504,
        "electrolyte_ohmic": 2.2947946091774,
        "solid_ohmic": 0.3825473896622
      },
      "total_mean_mV": 365.6986171726727,
      "total_at_cutoff_mV": 360.3502733394577,
      "bulk_ocv_at_cutoff_V": 4.139649726054821,
      "share_of_mean_loss": {
        "contact_ohmic": 0.7923669247539346,
        "reaction": 0.14224579784579636,
        "particle_diffusion": 0.053259095996083326,
        "electrolyte_concentration": 0.004809714171349211,
        "electrolyte_ohmic": 0.006270435518199101,
        "solid_ohmic": 0.0010480317146374912
      }
    }
  ],
  "discharge_mean_loss_mV": {
    "C/10": 20.48668488538093,
    "C/5": 40.73317154155843,
    "C/2": 98.2784524326549,
    "2C": 374.3495811086952
  },
  "discharge_dominant_term": {
    "C/10": "contact_ohmic",
    "C/5": "contact_ohmic",
    "C/2": "contact_ohmic",
    "2C": "contact_ohmic"
  },
  "two_c": {
    "mean_loss_mV": 374.3495811086952,
    "shares": {
      "contact_ohmic": 0.7721721686154054,
      "reaction": 0.1544010818752952,
      "particle_diffusion": 0.06168390381250236,
      "electrolyte_concentration": 0.004616747123835049,
      "electrolyte_ohmic": 0.006104778714236429,
      "solid_ohmic": 0.0010213198587257632
    },
    "at_cutoff_mV": {
      "contact_ohmic": 289.0623278649697,
      "reaction": 108.5872899994762,
      "particle_diffusion": 48.5753506744623,
      "electrolyte_concentration": 1.7352166086293002,
      "electrolyte_ohmic": 2.2914642665094997,
      "solid_ohmic": 0.37956518460190003
    },
    "bulk_ocv_at_cutoff_V": 3.950631215202897,
    "capacity_locked_out_mAh": 0.14766501650195432
  }
}

File: results/overpotentials_spme.json
{
  "model": "SPMe",
  "components": [
    "contact_ohmic",
    "reaction",
    "particle_diffusion",
    "electrolyte_concentration",
    "electrolyte_ohmic",
    "solid_ohmic"
  ],
  "steps": [
    {
      "rate": "C/10",
      "step": "discharge",
      "mean_current_mA": 0.14017629666950004,
      "capacity_mAh": 1.4151427683098037,
      "closure_max_abs_V": 1.605217558875438e-08,
      "capacity_weighted_mean_mV": {
        "contact_ohmic": 13.5306919906797,
        "reaction": 3.757822288122946,
        "particle_diffusion": 2.683771065461346,
        "electrolyte_concentration": 0.2136927521259676,
        "electrolyte_ohmic": 0.28190005486458203,
        "solid_ohmic": 0.013353341137762924
      },
      "at_cutoff_mV": {
        "contact_ohmic": 13.530691990679701,
        "reaction": 34.1090851361622,
        "particle_diffusion": 195.9264359828583,
        "electrolyte_concentration": 0.2138382914054,
        "electrolyte_ohmic": 0.2819000555389,
        "solid_ohmic": 0.013353341137451648
      },
      "total_mean_mV": 20.481231492392304,
      "total_at_cutoff_mV": 244.07530479778194,
      "bulk_ocv_at_cutoff_V": 3.7440753208218625,
      "share_of_mean_loss": {
        "contact_ohmic": 0.6606385946912243,
        "reaction": 0.18347638370860553,
        "particle_diffusion": 0.13103562969141894,
        "electrolyte_concentration": 0.010433589025413007,
        "electrolyte_ohmic": 0.013763823477572283,
        "solid_ohmic": 0.0006519794057658586
      },
      "model_capacity_locked_out_mAh": 0.009661873002465347
    },
    {
      "rate": "C/10",
      "step": "charge",
      "mean_current_mA": 0.14689187674150003,
      "capacity_mAh": 1.4117926249682662,
      "closure_max_abs_V": 1.6821203985273314e-08,
      "capacity_weighted_mean_mV": {
        "contact_ohmic": 14.178921738874102,
        "reaction": 3.7557373390092272,
        "particle_diffusion": 2.649952325854187,
        "electrolyte_concentration": 0.22428199484594022,
        "electrolyte_ohmic": 0.29540535100656423,
        "solid_ohmic": 0.013993074342156417
      },
      "at_cutoff_mV": {
        "contact_ohmic": 14.1789217388741,
        "reaction": 3.3825926349372,
        "particle_diffusion": 47.5620027702072,
        "electrolyte_concentration": 0.2244420843309,
        "electrolyte_ohmic": 0.2954053502443,
        "solid_ohmic": 0.01399307434193088
      },
      "total_mean_mV": 21.118291823932175,
      "total_at_cutoff_mV": 65.65735765293562,
      "bulk_ocv_at_cutoff_V": 4.434342625525861,
      "share_of_mean_loss": {
        "contact_ohmic": 0.6714047640352202,
        "reaction": 0.1778428563409215,
        "particle_diffusion": 0.12548137642700555,
        "electrolyte_concentration": 0.010620271597524475,
        "electrolyte_ohmic": 0.013988127139705396,
        "solid_ohmic": 0.0006626044596229535
      }
    },
    {
      "rate": "C/5",
      "step": "discharge",
      "mean_current_mA": 0.2863833969045,
      "capacity_mAh": 1.4011395734483818,
      "closure_max_abs_V": 3.279496230135237e-08,
      "capacity_weighted_mean_mV": {
        "contact_ohmic": 27.6435148225929,
        "reaction": 7.6416472748962105,
        "particle_diffusion": 4.397006029220476,
        "electrolyte_concentration": 0.43620782659409524,
        "electrolyte_ohmic": 0.5759282894240445,
        "solid_ohmic": 0.027281182951545215
      },
      "at_cutoff_mV": {
        "contact_ohmic": 27.643514822592902,
        "reaction": 60.6020501322507,
        "particle_diffusion": 223.2960113922693,
        "electrolyte_concentration": 0.4365269239687,
        "electrolyte_ohmic": 0.575928295161,
        "solid_ohmic": 0.027281182952147195
      },
      "total_mean_mV": 40.72158542567927,
      "total_at_cutoff_mV": 312.58131274919475,
      "bulk_ocv_at_cutoff_V": 3.812581345533326,
      "share_of_mean_loss": {
        "contact_ohmic": 0.6788418116245724,
        "reaction": 0.1876559371403389,
        "particle_diffusion": 0.10797727994273273,
        "electrolyte_concentration": 0.010711955883697494,
        "electrolyte_ohmic": 0.014143071381028813,
        "solid_ohmic": 0.0006699440276296694
      },
      "model_capacity_locked_out_mAh": 0.012369725784636031
    },
    {
      "rate": "C/5",
      "step": "charge",
      "mean_current_mA": 0.28714461777340006,
      "capacity_mAh": 1.401713744096598,
      "closure_max_abs_V": 3.288213257235384e-08,
      "capacity_weighted_mean_mV": {
        "contact_ohmic": 27.716992617034997,
        "reaction": 7.236686341810636,
        "particle_diffusion": 4.528245809186749,
        "electrolyte_concentration": 0.43876891840057924,
        "electrolyte_ohmic": 0.5774591344298433,
        "solid_ohmic": 0.02735369764989049
      },
      "at_cutoff_mV": {
        "contact_ohmic": 27.716992617035,
        "reaction": 6.5976677810267,
        "particle_diffusion": 116.889022309456,
        "electrolyte_concentration": 0.4390896610646,
        "electrolyte_ohmic": 0.5774591288191,
        "solid_ohmic": 0.02735369764988745
      },
      "total_mean_mV": 40.52550651851269,
      "total_at_cutoff_mV": 152.24758519505127,
      "bulk_ocv_at_cutoff_V": 4.3477523819228185,
      "share_of_mean_loss": {
        "contact_ohmic": 0.6839394494519997,
        "reaction": 0.17857115094921278,
        "particle_diffusion": 0.11173816685346485,
        "electrolyte_concentration": 0.0108269817232301,
        "electrolyte_ohmic": 0.014249276172922128,
        "solid_ohmic": 0.0006749748491704819
      }
    },
    {
      "rate": "C/2",
      "step": "discharge",
      "mean_current_mA": 0.7165586190805001,
      "capacity_mAh": 1.3594887338074613,
      "closure_max_abs_V": 8.20561272263376e-08,
      "capacity_weighted_mean_mV": {
        "contact_ohmic": 69.1667150467173,
        "reaction": 18.602478613589707,
        "particle_diffusion": 7.878843525915229,
        "electrolyte_concentration": 1.0886345798929584,
        "electrolyte_ohmic": 1.4410275385693812,
        "solid_ohmic": 0.06826012609034644
      },
      "at_cutoff_mV": {
        "contact_ohmic": 69.1667150467173,
        "reaction": 105.1601066841244,
        "particle_diffusion": 224.4845169597464,
        "electrolyte_concentration": 1.0897267529534,
        "electrolyte_ohmic": 1.4410276278195,
        "solid_ohmic": 0.06826012609006643
      },
      "total_mean_mV": 98.24595943077492,
      "total_at_cutoff_mV": 401.410353197451,
      "bulk_ocv_at_cutoff_V": 3.9014104352520858,
      "share_of_mean_loss": {
        "contact_ohmic": 0.7040158745200392,
        "reaction": 0.18934599164556176,
        "particle_diffusion": 0.08019508966642787,
        "electrolyte_concentration": 0.011080705875339547,
        "electrolyte_ohmic": 0.01466755016611898,
        "solid_ohmic": 0.0006947881265126553
      },
      "model_capacity_locked_out_mAh": 0.031019223041332974
    },
    {
      "rate": "C/2",
      "step": "charge",
      "mean_current_mA": 0.7172696946904,
      "capacity_mAh": 1.3667978409270434,
      "closure_max_abs_V": 8.213755364749886e-08,
      "capacity_weighted_mean_mV": {
        "contact_ohmic": 69.23535250745049,
        "reaction": 17.330747961575195,
        "particle_diffusion": 8.267407195747968,
        "electrolyte_concentration": 1.0984773383712496,
        "electrolyte_ohmic": 1.4424575336566852,
        "solid_ohmic": 0.06832786389794666
      },
      "at_cutoff_mV": {
        "contact_ohmic": 69.2353525074505,
        "reaction": 16.3168403757884,
        "particle_diffusion": 181.8257358986228,
        "electrolyte_concentration": 1.0995666989549,
        "electrolyte_ohmic": 1.4424574503325,
        "solid_ohmic": 0.068327863897947
      },
      "total_mean_mV": 97.44277040069954,
      "total_at_cutoff_mV": 269.98828079504705,
      "bulk_ocv_at_cutoff_V": 4.230011637067912,
      "share_of_mean_loss": {
        "contact_ohmic": 0.7105232355642614,
        "reaction": 0.17785565712375084,
        "particle_diffusion": 0.08484372069627256,
        "electrolyte_concentration": 0.011273051185369044,
        "electrolyte_ohmic": 0.014803125236742343,
        "solid_ohmic": 0.0007012101936036102
      }
    },
    {
      "rate": "2C",
      "step": "discharge",
      "mean_current_mA": 2.8638540306153004,
      "capacity_mAh": 0.989370278796944,
      "closure_max_abs_V": 3.2795215076930617e-07,
      "capacity_weighted_mean_mV": {
        "contact_ohmic": 276.4370846939732,
        "reaction": 64.15904721586222,
        "particle_diffusion": 23.100280132933072,
        "electrolyte_concentration": 4.296202035054647,
        "electrolyte_ohmic": 5.7593225188111905,
        "solid_ohmic": 0.27281374060253977
      },
      "at_cutoff_mV": {
        "contact_ohmic": 276.4370846939732,
        "reaction": 115.12664280074961,
        "particle_diffusion": 48.6932732065241,
        "electrolyte_concentration": 4.311231301512,
        "electrolyte_ohmic": 5.7593271961185,
        "solid_ohmic": 0.2728137406024
      },
      "total_mean_mV": 374.02475033723687,
      "total_at_cutoff_mV": 450.6003729394798,
      "bulk_ocv_at_cutoff_V": 3.950600700891542,
      "share_of_mean_loss": {
        "contact_ohmic": 0.7390876792103346,
        "reaction": 0.1715369027263935,
        "particle_diffusion": 0.061761367695867354,
        "electrolyte_concentration": 0.011486411076221576,
        "electrolyte_ohmic": 0.015398239056688993,
        "solid_ohmic": 0.0007294002344939984
      },
      "model_capacity_locked_out_mAh": 0.14755713996671202
    },
    {
      "rate": "2C",
      "step": "charge",
      "mean_current_mA": 2.8708403357676997,
      "capacity_mAh": 0.989370714020668,
      "closure_max_abs_V": 3.2875202826687655e-07,
      "capacity_weighted_mean_mV": {
        "contact_ohmic": 277.111446518454,
        "reaction": 58.549173999335835,
        "particle_diffusion": 19.479138991443687,
        "electrolyte_concentration": 4.447368293906677,
        "electrolyte_ohmic": 5.773371042401059,
        "solid_ohmic": 0.27347926336139994
      },
      "at_cutoff_mV": {
        "contact_ohmic": 277.111446518454,
        "reaction": 56.6206402409345,
        "particle_diffusion": 16.0896341072884,
        "electrolyte_concentration": 4.4626588109831,
        "electrolyte_ohmic": 5.7733675914735,
        "solid_ohmic": 0.2734792633614
      },
      "total_mean_mV": 365.6339781089026,
      "total_at_cutoff_mV": 360.33122653249495,
      "bulk_ocv_at_cutoff_V": 4.139668444715928,
      "share_of_mean_loss": {
        "contact_ohmic": 0.7578930381462454,
        "reaction": 0.16013056090180217,
        "particle_diffusion": 0.0532749693893107,
        "electrolyte_concentration": 0.012163443662727773,
        "electrolyte_ohmic": 0.01579002879399103,
        "solid_ohmic": 0.0007479591059229874
      }
    }
  ],
  "discharge_mean_loss_mV": {
    "C/10": 20.481231492392304,
    "C/5": 40.72158542567927,
    "C/2": 98.24595943077492,
    "2C": 374.02475033723687
  },
  "discharge_dominant_term": {
    "C/10": "contact_ohmic",
    "C/5": "contact_ohmic",
    "C/2": "contact_ohmic",
    "2C": "contact_ohmic"
  },
  "two_c": {
    "mean_loss_mV": 374.02475033723687,
    "shares": {
      "contact_ohmic": 0.7390876792103346,
      "reaction": 0.1715369027263935,
      "particle_diffusion": 0.061761367695867354,
      "electrolyte_concentration": 0.011486411076221576,
      "electrolyte_ohmic": 0.015398239056688993,
      "solid_ohmic": 0.0007294002344939984
    },
    "at_cutoff_mV": {
      "contact_ohmic": 276.4370846939732,
      "reaction": 115.12664280074961,
      "particle_diffusion": 48.6932732065241,
      "electrolyte_concentration": 4.311231301512,
      "electrolyte_ohmic": 5.7593271961185,
      "solid_ohmic": 0.2728137406024
    },
    "bulk_ocv_at_cutoff_V": 3.950600700891542,
    "capacity_locked_out_mAh": 0.14755713996671202
  }
}
