Repository: Soham-ChemE/LMO-Cathode-Rate-Model-PyBaMM

# LiMn2O4 half cell: a physics-based rate model fitted to my own data

A PyBaMM Doyle-Fuller-Newman (DFN) half-cell model of a commercial LiMn2O4 cathode against lithium metal,
parameterised with the open-circuit curve I measured at C/10, fitted to my C/5 and C/2 cycles only, and then
asked to predict the 2C cycle it had never seen and the cyclic voltammograms from a different technique.
All data were measured by me on one coin cell on a Bio-Logic VMP-300 (MSE 5550, University of Pennsylvania,
2026; see [`data/README.md`](data/README.md)). This file is generated by `scripts/write_readme.py` from

File: results/sensitivity_disc_dfn.json
{
  "model": "DFN",
  "discs": {
    "10.0": {
      "geometry": {
        "disc_mm": 10.0,
        "area_m2": 7.853981633974483e-05,
        "areal_loading_mg_cm2": 16.598413701365665,
        "active_volume_fraction": 0.4562510638088418,
        "inactive_volume_fraction": 0.06679627511199988,
        "porosity": 0.4769526610791584,
        "coating_density_g_cm3": 2.0729878483034425,
        "plausibility": "plausible"
      },
      "parameters": {
        "Ds": 1.1404627651604487e-14,
        "k": 2.40488458619001e-11,
        "R_contact": 96.5210721427652
      },
      "training_rmse_V": 0.026201269264130897,
      "predicted_2c_capacity_mAh": 0.9880857121436263,
      "predicted_2c_error_pct": 20.07057927056283,
      "predicted_2c_vq_rmse_mV": 65.99938372624926,
      "fit_time_s": 105.38393306732178
    },
    "12.0": {
      "geometry": {
        "disc_mm": 12.0,
        "area_m2": 0.00011309733552923255,
        "areal_loading_mg_cm2": 11.526676181503934,
        "active_volume_fraction": 0.31684101653391794,
        "inactive_volume_fraction": 0.04638630216111103,
        "porosity": 0.636772681304971,
        "coating_density_g_cm3": 1.4395748946551687,
        "plausibility": "light coating"
      },
      "parameters": {
        "Ds": 1.1403333291823922e-14,
        "k": 2.4093343294361228e-11,
        "R_contact": 99.452810379748
      },
      "training_rmse_V": 0.026210654491760334,
      "predicted_2c_capacity_mAh": 0.9887995503931325,
      "predicted_2c_error_pct": 20.157323741280603,
      "predicted_2c_vq_rmse_mV": 66.29022468813277,
      "fit_time_s": 130.61407470703125
    },
    "14.0": {
      "geometry": {
        "disc_mm": 14.0,
        "area_m2": 0.0001539380400258999,
        "areal_loading_mg_cm2": 8.468578419064114,
        "active_volume_fraction": 0.23278115500451108,
        "inactive_volume_fraction": 0.034079732199999935,
        "porosity": 0.7331391127954889,
        "coating_density_g_cm3": 1.0576468613793073,
        "plausibility": "implausibly porous"
      },
      "parameters": {
        "Ds": 1.1403199600516597e-14,
        "k": 2.4080676272207848e-11,
        "R_contact": 100.9347280883783
      },
      "training_rmse_V": 0.026213811425933733,
      "predicted_2c_capacity_mAh": 0.9890377513029763,
      "predicted_2c_error_pct": 20.186269530979025,
      "predicted_2c_vq_rmse_mV": 66.39602239961158,
      "fit_time_s": 138.6768934726715
    },
    "16.0": {
      "geometry": {
        "disc_mm": 16.0,
        "area_m2": 0.00020106192982974675,
        "areal_loading_mg_cm2": 6.483755352095964,
        "active_volume_fraction": 0.17822307180032884,
        "inactive_volume_fraction": 0.026092294965624957,
        "porosity": 0.7956846332340463,
        "coating_density_g_cm3": 0.8097608782435325,
        "plausibility": "implausibly porous"
      },
      "parameters": {
        "Ds": 1.1405981581391511e-14,
        "k": 2.404007232363653e-11,
        "R_contact": 101.83446174607771
      },
      "training_rmse_V": 0.026215323247473315,
      "predicted_2c_capacity_mAh": 0.9889384065515905,
      "predicted_2c_error_pct": 20.17419731730385,
      "predicted_2c_vq_rmse_mV": 66.4465924626677,
      "fit_time_s": 161.27411460876465
    }
  },
  "spread_of_2c_error_pct": 0.11569026041619423
}

File: results/sensitivity_disc_spme.json
{
  "model": "SPMe",
  "discs": {
    "10.0": {
      "geometry": {
        "disc_mm": 10.0,
        "area_m2": 7.853981633974483e-05,
        "areal_loading_mg_cm2": 16.598413701365665,
        "active_volume_fraction": 0.4562510638088418,
        "inactive_volume_fraction": 0.06679627511199988,
        "porosity": 0.4769526610791584,
        "coating_density_g_cm3": 2.0729878483034425,
        "plausibility": "plausible"
      },
      "parameters": {
        "Ds": 1.1400733779852808e-14,
        "k": 2.4074398723108554e-11,
        "R_contact": 96.52624810440244
      },
      "training_rmse_V": 0.026203827729013522,
      "predicted_2c_capacity_mAh": 0.989370278796944,
      "predicted_2c_error_pct": 20.22667773477489,
      "predicted_2c_vq_rmse_mV": 66.06684852973662,
      "fit_time_s": 7.218867063522339
    },
    "12.0": {
      "geometry": {
        "disc_mm": 12.0,
        "area_m2": 0.00011309733552923255,
        "areal_loading_mg_cm2": 11.526676181503934,
        "active_volume_fraction": 0.31684101653391794,
        "inactive_volume_fraction": 0.04638630216111103,
        "porosity": 0.636772681304971,
        "coating_density_g_cm3": 1.4395748946551687,
        "plausibility": "light coating"
      },
      "parameters": {
        "Ds": 1.1402076687448812e-14,
        "k": 2.411692179274838e-11,
        "R_contact": 99.46390990002011
      },
      "training_rmse_V": 0.026211007714770983,
      "predicted_2c_capacity_mAh": 0.9889622300731217,
      "predicted_2c_error_pct": 20.177092313148194,
      "predicted_2c_vq_rmse_mV": 66.29310466629184,
      "fit_time_s": 7.6589131355285645
    },
    "14.0": {
      "geometry": {
        "disc_mm": 14.0,
        "area_m2": 0.0001539380400258999,
        "areal_loading_mg_cm2": 8.468578419064114,
        "active_volume_fraction": 0.23278115500451108,
        "inactive_volume_fraction": 0.034079732199999935,
        "porosity": 0.7331391127954889,
        "coating_density_g_cm3": 1.0576468613793073,
        "plausibility": "implausibly porous"
      },
      "parameters": {
        "Ds": 1.1402893879222602e-14,
        "k": 2.4104054978777542e-11,
        "R_contact": 100.95006607352141
      },
      "training_rmse_V": 0.026213856144937087,
      "predicted_2c_capacity_mAh": 0.9889294311959564,
      "predicted_2c_error_pct": 20.173106646588852,
      "predicted_2c_vq_rmse_mV": 66.38958575334976,
      "fit_time_s": 7.480385065078735
    },
    "16.0": {
      "geometry": {
        "disc_mm": 16.0,
        "area_m2": 0.00020106192982974675,
        "areal_loading_mg_cm2": 6.483755352095964,
        "active_volume_fraction": 0.17822307180032884,
        "inactive_volume_fraction": 0.026092294965624957,
        "porosity": 0.7956846332340463,
        "coating_density_g_cm3": 0.8097608782435325,
        "plausibility": "implausibly porous"
      },
      "parameters": {
        "Ds": 1.1405752795648171e-14,
        "k": 2.4041383501031212e-11,
        "R_contact": 101.82178965521804
      },
      "training_rmse_V": 0.02621529602868147,
      "predicted_2c_capacity_mAh": 0.9890245545203719,
      "predicted_2c_error_pct": 20.184665879279226,
      "predicted_2c_vq_rmse_mV": 66.44476055544159,
      "fit_time_s": 7.609055995941162
    }
  },
  "spread_of_2c_error_pct": 0.053571088186036064
}

File: results/summary.json
{
  "SPMe": {
    "headline": {
      "statement": "2C cycle-2 discharge capacity, never used in fitting",
      "predicted_mAh": 0.989370278796944,
      "measured_mAh": 0.8229207505671382,
      "error_pct": 20.22667773477489,
      "abs_error_pct": 20.22667773477489,
      "mean_voltage_error_mV": -17.381480795852333,
      "energy_error_pct": 19.661274389658352,
      "vq_rmse_mV": 66.06684852973662,
      "measured_capacity_loss_vs_c10_pct": 42.43466167956329,
      "predicted_capacity_loss_vs_c10_pct": 30.086892930342792
    },
    "training_rmse_mV": 26.203827729013522,
    "parameters": {
      "Ds": {
        "value": 1.1400733779852808e-14,
        "log10": -13.9430671954806,
        "sd_log10_jacobian": 0.007963292646074888,
        "ci95_low_jacobian": 1.0998279466895106e-14,
        "ci95_high_jacobian": 1.1817914893898423e-14,
        "leave_one_step_out_min": 1.0672273505933647e-14,
        "leave_one_step_out_max": 2.7762182889271644e-14,
        "unit": "m2/s"
      },
      "k": {
        "value": 2.4074398723108554e-11,
        "log10": -10.618444550911507,
        "sd_log10_jacobian": 0.09593682187652772,
        "ci95_low_jacobian": 1.5614183473547455e-11,
        "ci95_high_jacobian": 3.7118602766586696e-11,
        "leave_one_step_out_min": 1.1935413356194028e-11,
        "leave_one_step_out_max": 9.999999999604027e-09,
        "unit": "m^2.5/(mol^0.5 s) in j0 = k F sqrt(c_e c_s (c_max - c_s))"
      },
      "R_contact": {
        "value": 96.52624810440244,
        "log10": 1.9846454258500927,
        "sd_log10_jacobian": 0.019901565060008394,
        "ci95_low_jacobian": 88.23448564073472,
        "ci95_high_jacobian": 105.59722205499187,
        "leave_one_step_out_min": 80.55209396067337,
        "leave_one_step_out_max": 121.58088050058255,
        "unit": "Ohm"
      },
      "tau_R2_over_Ds_s": {
        "value": 2192.8413102829927,
        "ci95_low_jacobian": 2115.432394331043,
        "ci95_high_jacobian": 2273.0828103841286,
        "leave_one_step_out_min": 900.5055582160634,
        "leave_one_step_out_max": 2342.5186757161277
      }
    },
    "rates": {
      "C/10": {
        "role": "low-rate check",
        "discharge": {
          "capacity_mAh_model": 1.4151427683098035,
          "capacity_mAh_measured": 1.4295421074160297,
          "capacity_error_pct": -1.0072693229200362,
          "mean_voltage_V_model": 4.044029466921693,
          "mean_voltage_V_measured": 4.035909934272724,
          "mean_voltage_error_mV": 8.119532648969141,
          "energy_mWh_model": 5.722879054945984,
          "energy_mWh_measured": 5.76950319278152,
          "energy_error_pct": -0.8081135632938002,
          "vq_rmse_mV": 25.117698909721245,
          "vq_rmse_common_range_mV": 14.077079444959695,
          "vt_rmse_mV": 25.117417007376517,
          "v_start_model": 4.441024312065197,
          "v_start_measured": 4.4199395
        }
      },
      "C/5": {
        "role": "training",
        "discharge": {
          "capacity_mAh_model": 1.4011395734483818,
          "capacity_mAh_measured": 1.4220342778067654,
          "capacity_error_pct": -1.4693530728816149,
          "mean_voltage_V_model": 4.023214854899948,
          "mean_voltage_V_measured": 4.015796640681344,
          "mean_voltage_error_mV": 7.418214218603225,
          "energy_mWh_model": 5.637085545685705,
          "energy_mWh_measured": 5.71060047575013,
          "energy_error_pct": -1.2873415042184009,
          "vq_rmse_mV": 26.33571964464847,
          "vq_rmse_common_range_mV": 13.051567676387297,
          "vt_rmse_mV": 26.33558578202348,
          "v_start_model": 4.370513680279449,
          "v_start_measured": 4.3825502
        }
      },
      "C/2": {
        "role": "training",
        "discharge": {
          "capacity_mAh_model": 1.3594887338074613,
          "capacity_mAh_measured": 1.361466455297465,
          "capacity_error_pct": -0.14526406304821715,
          "mean_voltage_V_model": 3.964715977508022,
          "mean_voltage_V_measured": 3.959631735132499,
          "mean_voltage_error_mV": 5.084242375522852,
          "energy_mWh_model": 5.389986704168592,
          "energy_mWh_measured": 5.390905782714194,
          "energy_error_pct": -0.01704868500111234,
          "vq_rmse_mV": 21.358811648601538,
          "vq_rmse_common_range_mV": 21.387505655815154,
          "vt_rmse_mV": 21.35924079867946,
          "v_start_model": 4.194005934781906,
          "v_start_measured": 4.2962418
        }
      },
      "2C": {
        "role": "blind prediction",
        "discharge": {
          "capacity_mAh_model": 0.989370278796944,
          "capacity_mAh_measured": 0.8229207505671382,
          "capacity_error_pct": 20.22667773477489,
          "mean_voltage_V_model": 3.6785953970300067,
          "mean_voltage_V_measured": 3.695976877825859,
          "mean_voltage_error_mV": -17.381480795852333,
          "energy_mWh_model": 3.6394929535407323,
          "energy_mWh_measured": 3.041496066379244,
          "energy_error_pct": 19.661274389658352,
          "vq_rmse_mV": 66.06684852973662,
          "vq_rmse_common_range_mV": 66.06684852973662,
          "vt_rmse_mV": 66.06622860978602,
          "v_start_model": 3.807488884957632,
          "v_start_measured": 4.0613427
        }
      }
    },
    "cv": {
      "0.1 mV/s": {
        "measured": {
          "oxidation_peak_V": 4.3547416,
          "oxidation_peak_mA": 1.618320446789776,
          "reduction_peak_V": 3.8062489,
          "reduction_peak_mA": -1.283918521290925
        },
        "model": {
          "oxidation_peak_V": 4.354741682973441,
          "oxidation_peak_mA": 1.6533098906913135,
          "reduction_peak_V": 3.7882780917943157,
          "reduction_peak_mA": -1.4537441530186193
        },
        "oxidation_peak_shift_mV": 8.297344145091756e-05,
        "reduction_peak_shift_mV": -17.970808205684197,
        "oxidation_peak_current_error_pct": 2.1620837808077553,
        "reduction_peak_current_error_pct": 13.227134659366225,
        "peak_separation_measured_mV": 548.4926999999997,
        "peak_separation_model_mV": 566.4635911791254
      },
      "0.2 mV/s": {
        "measured": {
          "oxidation_peak_V": 4.4166608,
          "oxidation_peak_mA": 2.421871452862908,
          "reduction_peak_V": 3.72328,
          "reduction_peak_mA": -2.056479521418716
        },
        "model": {
          "oxidation_peak_V": 4.4777025471751255,
          "oxidation_peak_mA": 2.647495343973398,
          "reduction_peak_V": 3.662324704762582,
          "reduction_peak_mA": -2.384619311726762
        },
        "oxidation_peak_shift_mV": 61.04174717512567,
        "reduction_peak_shift_mV": -60.95529523741794,
        "oxidation_peak_current_error_pct": 9.316096890434821,
        "reduction_peak_current_error_pct": 15.956385020633235,
        "peak_separation_measured_mV": 693.3807999999999,
        "peak_separation_model_mV": 815.3778424125435
      },
      "0.3 mV/s": {
        "measured": {
          "oxidation_peak_V": 4.4930315,
          "oxidation_peak_mA": 3.124308136805983,
          "reduction_peak_V": 3.6368725,
          "reduction_peak_mA": -2.73406566786722
        },
        "model": {
          "oxidation_peak_V": 4.57300639985604,
          "oxidation_peak_mA": 3.4227419666454746,
          "reduction_peak_V": 3.5668839917947106,
          "reduction_peak_mA": -3.120856471369482
        },
        "oxidation_peak_shift_mV": 79.97489985604034,
        "reduction_peak_shift_mV": -69.98850820528935,
        "oxidation_peak_current_error_pct": 9.551997330986172,
        "reduction_peak_current_error_pct": 14.147092663066442,
        "peak_separation_measured_mV": 856.1589999999999,
        "peak_separation_model_mV": 1006.1224080613296
      }
    },
    "b_value": {
      "measured_oxidation": {
        "b": 0.5969302326070212,
        "log10_intercept": 2.59554341788783,
        "r2": 0.9995813187730955
      },
      "measured_reduction": {
        "b": 0.6871204976045866,
        "log10_intercept": 2.8564110304273287,
        "r2": 0.9999241493393887
      },
      "model_oxidation": {
        "b": 0.6641695291605723,
        "log10_intercept": 2.8762578763427373,
        "r2": 0.9996707176757126
      },
      "model_reduction": {
        "b": 0.6973932804642019,
        "log10_intercept": 2.9534075819916703,
        "r2": 0.9996394771511041
      }
    },
    "randles_sevcik": {
      "assumptions": "reversible planar electrode, geometric disc area, C = cycling lithium concentration",
      "area_m2": 7.853981633974483e-05,
      "concentration_mol_m3": 17417.756723088918,
      "per_scan": {
        "0.1 mV/s": {
          "oxidation_m2_s": 1.9390820039005524e-13,
          "reduction_m2_s": 1.2205120202867008e-13
        },
        "0.2 mV/s": {
          "oxidation_m2_s": 2.1713974015334032e-13,
          "reduction_m2_s": 1.5656183966765556e-13
        },
        "0.3 mV/s": {
          "oxidation_m2_s": 2.409093180565162e-13,
          "reduction_m2_s": 1.8448614727058764e-13
        }
      },
      "apparent_D_geometric_mean_m2_s": 1.8150843169677578e-13,
      "fitted_Ds_m2_s": 1.1400733779852808e-14,
      "ratio_apparent_to_fitted": 15.920767487574752
    },
    "two_c_overpotentials": {
      "mean_loss_mV": 374.02475033723687,
      "shares": {
        "contact_ohmic": 0.7390876792103346,
        "reaction": 0.1715369027263935,
        "particle_diffusion": 0.061761367695867354,
        "electrolyte_concentration": 0.011486411076221576,
        "electrolyte_ohmic": 0.015398239056688993,
        "solid_ohmic": 0.0007294002344939984
      },
      "at_cutoff_mV": {
        "contact_ohmic": 276.4370846939732,
        "reaction": 115.12664280074961,
        "particle_diffusion": 48.6932732065241,
        "electrolyte_concentration": 4.311231301512,
        "electrolyte_ohmic": 5.7593271961185,
        "solid_ohmic": 0.2728137406024
      },
      "bulk_ocv_at_cutoff_V": 3.950600700891542,
      "capacity_locked_out_mAh": 0.14755713996671202
    }
  },
  "DFN": {
    "headline": {
      "statement": "2C cycle-2 discharge capacity, never used in fitting",
      "predicted_mAh": 0.9880980499378833,
      "measured_mAh": 0.8229207505671382,
      "error_pct": 20.072078539386528,
      "abs_error_pct": 20.072078539386528,
      "mean_voltage_error_mV": -17.328437395724983,
      "energy_error_pct": 19.509125478606496,
      "vq_rmse_mV": 66.00013336189097,
      "measured_capacity_loss_vs_c10_pct": 42.43466167956329,
      "predicted_capacity_loss_vs_c10_pct": 30.176955544544704
    },
    "training_rmse_mV": 26.201295215672864,
    "parameters": {
      "Ds": {
        "value": 1.1404172374319819e-14,
        "log10": -13.942936226942185,
        "sd_log10_jacobian": 0.007961445596370393,
        "ci95_low_jacobian": 1.1001688384577979e-14,
        "ci95_high_jacobian": 1.1821380773291937e-14,
        "leave_one_step_out_min": 1.067212368823591e-14,
        "leave_one_step_out_max": 2.770229943213831e-14,
        "unit": "m2/s"
      },
      "k": {
        "value": 2.4058758679981495e-11,
        "log10": -10.618726783992914,
        "sd_log10_jacobian": 0.09593247726710435,
        "ci95_low_jacobian": 1.560434560731375e-11,
        "ci95_high_jacobian": 3.7093761173188224e-11,
        "leave_one_step_out_min": 1.1922842186616722e-11,
        "leave_one_step_out_max": 9.832372185861777e-09,
        "unit": "m^2.5/(mol^0.5 s) in j0 = k F sqrt(c_e c_s (c_max - c_s))"
      },
      "R_contact": {
        "value": 96.52506956221127,
        "log10": 1.9846401232769064,
        "sd_log10_jacobian": 0.019907386915678324,
        "ci95_low_jacobian": 88.23109008576753,
        "ci95_high_jacobian": 105.59870726897718,
        "leave_one_step_out_min": 80.51259640074844,
        "leave_one_step_out_max": 121.55267296014563,
        "unit": "Ohm"
      },
      "tau_R2_over_Ds_s": {
        "value": 2192.180123153486,
        "ci95_low_jacobian": 2114.81217629691,
        "ci95_high_jacobian": 2272.378486473468,
        "leave_one_step_out_min": 902.452161461973,
        "leave_one_step_out_max": 2342.5515605256705
      }
    },
    "rates": {
      "C/10": {
        "role": "low-rate check",
        "discharge": {
          "capacity_mAh_model": 1.4151460418891586,
          "capacity_mAh_measured": 1.4295421074160297,
          "capacity_error_pct": -1.0070403279615694,
          "mean_voltage_V_model": 4.044028361405606,
          "mean_voltage_V_measured": 4.035909934272724,
          "mean_voltage_error_mV": 8.118427132881578,
          "energy_mWh_model": 5.722890728930643,
          "energy_mWh_measured": 5.76950319278152,
          "energy_error_pct": -0.8079112237808515,
          "vq_rmse_mV": 25.112969519629218,
          "vq_rmse_common_range_mV": 14.068550832242753,
          "vt_rmse_mV": 25.112698731122627,
          "v_start_model": 4.441020719084151,
          "v_start_measured": 4.4199395
        }
      },
      "C/5": {
        "role": "training",
        "discharge": {
          "capacity_mAh_model": 1.4011460534890308,
          "capacity_mAh_measured": 1.4220342778067654,
          "capacity_error_pct": -1.4688973848050269,
          "mean_voltage_V_model": 4.0232118912723385,
          "mean_voltage_V_measured": 4.015796640681344,
          "mean_voltage_error_mV": 7.415250590994127,
          "energy_mWh_model": 5.637107463806377,
          "energy_mWh_measured": 5.71060047575013,
          "energy_error_pct": -1.286957689578165,
          "vq_rmse_mV": 26.33012956452275,
          "vq_rmse_common_range_mV": 13.04010823677125,
          "vt_rmse_mV": 26.329996242573177,
          "v_start_model": 4.370509836189119,
          "v_start_measured": 4.3825502
        }
      },
      "C/2": {
        "role": "training",
        "discharge": {
          "capacity_mAh_model": 1.3595096049208675,
          "capacity_mAh_measured": 1.361466455297465,
          "capacity_error_pct": -0.1437310753403675,
          "mean_voltage_V_model": 3.9647061061189897,
          "mean_voltage_V_measured": 3.959631735132499,
          "mean_voltage_error_mV": 5.07437098649044,
          "energy_mWh_model": 5.390056031957179,
          "energy_mWh_measured": 5.390905782714194,
          "energy_error_pct": -0.015762671270197794,
          "vq_rmse_mV": 21.35487820587398,
          "vq_rmse_common_range_mV": 21.383563184901057,
          "vt_rmse_mV": 21.355307325836854,
          "v_start_model": 4.193990626447127,
          "v_start_measured": 4.2962418
        }
      },
      "2C": {
        "role": "blind prediction",
        "discharge": {
          "capacity_mAh_model": 0.9880980499378833,
          "capacity_mAh_measured": 0.8229207505671382,
          "capacity_error_pct": 20.072078539386528,
          "mean_voltage_V_model": 3.678648440430134,
          "mean_voltage_V_measured": 3.695976877825859,
          "mean_voltage_error_mV": -17.328437395724983,
          "energy_mWh_model": 3.6348653503960513,
          "energy_mWh_measured": 3.041496066379244,
          "energy_error_pct": 19.509125478606496,
          "vq_rmse_mV": 66.00013336189097,
          "vq_rmse_common_range_mV": 66.00013336189097,
          "vt_rmse_mV": 65.99951339352853,
          "v_start_model": 3.8074010519414925,
          "v_start_measured": 4.0613427
        }
      }
    },
    "cv": {
      "0.1 mV/s": {
        "measured": {
          "oxidation_peak_V": 4.3547416,
          "oxidation_peak_mA": 1.618320446789776,
          "reduction_peak_V": 3.8062489,
          "reduction_peak_mA": -1.283918521290925
        },
        "model": {
          "oxidation_peak_V": 4.3547416138591695,
          "oxidation_peak_mA": 1.6530421341160657,
          "reduction_peak_V": 3.788277902129068,
          "reduction_peak_mA": -1.4536949641463561
        },
        "oxidation_peak_shift_mV": 1.3859169811780703e-05,
        "reduction_peak_shift_mV": -17.97099787093215,
        "oxidation_peak_current_error_pct": 2.145538443586137,
        "reduction_peak_current_error_pct": 13.22330350719827,
        "peak_separation_measured_mV": 548.4926999999997,
        "peak_separation_model_mV": 566.4637117301016
      },
      "0.2 mV/s": {
        "measured": {
          "oxidation_peak_V": 4.4166608,
          "oxidation_peak_mA": 2.421871452862908,
          "reduction_peak_V": 3.72328,
          "reduction_peak_mA": -2.056479521418716
        },
        "model": {
          "oxidation_peak_V": 4.477701186548517,
          "oxidation_peak_mA": 2.6468132342210833,
          "reduction_peak_V": 3.6643392947353197,
          "reduction_peak_mA": -2.3843282390653915
        },
        "oxidation_peak_shift_mV": 61.040386548516956,
        "reduction_peak_shift_mV": -58.940705264680204,
        "oxidation_peak_current_error_pct": 9.287932317475821,
        "reduction_peak_current_error_pct": 15.942231091146496,
        "peak_separation_measured_mV": 693.3807999999999,
        "peak_separation_model_mV": 813.3618918131971
      },
      "0.3 mV/s": {
        "measured": {
          "oxidation_peak_V": 4.4930315,
          "oxidation_peak_mA": 3.124308136805983,
          "reduction_peak_V": 3.6368725,
          "reduction_peak_mA": -2.73406566786722
        },
        "model": {
          "oxidation_peak_V": 4.5730063554950515,
          "oxidation_peak_mA": 3.421618926315825,
          "reduction_peak_V": 3.5688922341644878,
          "reduction_peak_mA": -3.1202219197068013
        },
        "oxidation_peak_shift_mV": 79.97485549505168,
        "reduction_peak_shift_mV": -67.9802658355122,
        "oxidation_peak_current_error_pct": 9.516052082295134,
        "reduction_peak_current_error_pct": 14.12388357668135,
        "peak_separation_measured_mV": 856.1589999999999,
        "peak_separation_model_mV": 1004.1141213305638
      }
    },
    "b_value": {
      "measured_oxidation": {
        "b": 0.5969302326070212,
        "log10_intercept": 2.59554341788783,
        "r2": 0.9995813187730955
      },
      "measured_reduction": {
        "b": 0.6871204976045866,
        "log10_intercept": 2.8564110304273287,
        "r2": 0.9999241493393887
      },
      "model_oxidation": {
        "b": 0.6640196685435096,
        "log10_intercept": 2.875589049173757,
        "r2": 0.9996700551902247
      },
      "model_reduction": {
        "b": 0.697241893113022,
        "log10_intercept": 2.9527892927578043,
        "r2": 0.9996382727788352
      }
    },
    "randles_sevcik": {
      "assumptions": "reversible planar electrode, geometric disc area, C = cycling lithium concentration",
      "area_m2": 7.853981633974483e-05,
      "concentration_mol_m3": 17417.756723088918,
      "per_scan": {
        "0.1 mV/s": {
          "oxidation_m2_s": 1.9390820039005524e-13,
          "reduction_m2_s": 1.2205120202867008e-13
        },
        "0.2 mV/s": {
          "oxidation_m2_s": 2.1713974015334032e-13,
          "reduction_m2_s": 1.5656183966765556e-13
        },
        "0.3 mV/s": {
          "oxidation_m2_s": 2.409093180565162e-13,
          "reduction_m2_s": 1.8448614727058764e-13
        }
      },
      "apparent_D_geometric_mean_m2_s": 1.8150843169677578e-13,
      "fitted_Ds_m2_s": 1.1404172374319819e-14,
      "ratio_apparent_to_fitted": 15.915967046017359
    },
    "two_c_overpotentials": {
      "mean_loss_mV": 373.9767784074464,
      "shares": {
        "contact_ohmic": 0.7391734607114969,
        "reaction": 0.1715162162539303,
        "particle_diffusion": 0.061747307156234645,
        "electrolyte_concentration": 0.011441912464989826,
        "electrolyte_ohmic": 0.015387379954285678,
        "solid_ohmic": 0.0007337234590624597
      },
      "at_cutoff_mV": {
        "contact_ohmic": 276.4337095211688,
        "reaction": 114.6380454604005,
        "particle_diffusion": 49.275096712751704,
        "electrolyte_concentration": 4.33625912792,
        "electrolyte_ohmic": 5.8416650451918,
        "solid_ohmic": 0.2666500700817
      },
      "bulk_ocv_at_cutoff_V": 3.9507914271218416,
      "capacity_locked_out_mAh": 0.14823140997245318
    }
  }
}

File: results/v2_1_cv_dfn.json
{
  "model": "DFN",
  "disc_mm": 10.0,
  "scans": {
    "0.1 mV/s": {
      "scan_rate_V_s": 0.0001,
      "measured": {
        "oxidation_peak_V": 4.3547416,
        "oxidation_peak_mA": 1.618320446789776,
        "reduction_peak_V": 3.8062489,
        "reduction_peak_mA": -1.283918521290925
      },
      "model": {
        "oxidation_peak_V": 4.369790407397333,
        "oxidation_peak_mA": 1.6776142831083989,
        "reduction_peak_V": 3.779274430487748,
        "reduction_peak_mA": -1.431679543734686
      },
      "oxidation_peak_shift_mV": 15.048807397333164,
      "reduction_peak_shift_mV": -26.974469512251797,
      "oxidation_peak_current_error_pct": 3.6639119549062515,
      "reduction_peak_current_error_pct": 11.508598091971889,
      "peak_separation_measured_mV": 548.4926999999997,
      "peak_separation_model_mV": 590.5159769095847
    },
    "0.2 mV/s": {
      "scan_rate_V_s": 0.0002,
      "measured": {
        "oxidation_peak_V": 4.4166608,
        "oxidation_peak_mA": 2.421871452862908,
        "reduction_peak_V": 3.72328,
        "reduction_peak_mA": -2.056479521418716
      },
      "model": {
        "oxidation_peak_V": 4.498647888449338,
        "oxidation_peak_mA": 2.7380319600534637,
        "reduction_peak_V": 3.6503144313015135,
        "reduction_peak_mA": -2.4103784299480084
      },
      "oxidation_peak_shift_mV": 81.98708844933833,
      "reduction_peak_shift_mV": -72.96556869848646,
      "oxidation_peak_current_error_pct": 13.054388448933608,
      "reduction_peak_current_error_pct": 17.208968280177462,
      "peak_separation_measured_mV": 693.3807999999999,
      "peak_separation_model_mV": 848.3334571478247
    },
    "0.3 mV/s": {
      "scan_rate_V_s": 0.0003,
      "measured": {
        "oxidation_peak_V": 4.4930315,
        "oxidation_peak_mA": 3.124308136805983,
        "reduction_peak_V": 3.6368725,
        "reduction_peak_mA": -2.73406566786722
      },
      "model": {
        "oxidation_peak_V": 4.597998851138132,
        "oxidation_peak_mA": 3.586812130195257,
        "reduction_peak_V": 3.5479289411650443,
        "reduction_peak_mA": -3.209897776846724
      },
      "oxidation_peak_shift_mV": 104.96735113813216,
      "reduction_peak_shift_mV": -88.94355883495564,
      "oxidation_peak_current_error_pct": 14.803405206443475,
      "reduction_peak_current_error_pct": 17.403828831612866,
      "peak_separation_measured_mV": 856.1589999999999,
      "peak_separation_model_mV": 1050.0699099730878
    }
  },
  "b_value": {
    "measured_oxidation": {
      "b": 0.5969302326070194,
      "log10_intercept": 2.5955434178878236,
      "r2": 0.9995813187730955
    },
    "measured_reduction": {
      "b": 0.6871204976045844,
      "log10_intercept": 2.856411030427321,
      "r2": 0.9999241493393887
    },
    "model_oxidation": {
      "b": 0.6933028286522057,
      "log10_intercept": 2.9989929129535424,
      "r2": 0.9997611434620379
    },
    "model_reduction": {
      "b": 0.7367098000766319,
      "log10_intercept": 3.103889400911292,
      "r2": 0.9997414954315436
    }
  },
  "randles_sevcik": {
    "assumptions": "reversible planar electrode, geometric disc area, C = cycling lithium concentration",
    "area_m2": 7.853981633974483e-05,
    "concentration_mol_m3": 17417.756723088918,
    "per_scan": {
      "0.1 mV/s": {
        "oxidation_m2_s": 1.9390820039005524e-13,
        "reduction_m2_s": 1.2205120202867008e-13
      },
      "0.2 mV/s": {
        "oxidation_m2_s": 2.1713974015334032e-13,
        "reduction_m2_s": 1.5656183966765556e-13
      },
      "0.3 mV/s": {
        "oxidation_m2_s": 2.409093180565162e-13,
        "reduction_m2_s": 1.8448614727058764e-13
      }
    },
    "apparent_D_geometric_mean_m2_s": 1.8150843169677578e-13,
    "fitted_Ds_m2_s": 2.5072766016365536e-14,
    "ratio_apparent_to_fitted": 7.239266364879779
  }
}

File: results/v2_1_cv_spme.json
{
  "model": "SPMe",
  "disc_mm": 10.0,
  "scans": {
    "0.1 mV/s": {
      "scan_rate_V_s": 0.0001,
      "measured": {
        "oxidation_peak_V": 4.3547416,
        "oxidation_peak_mA": 1.618320446789776,
        "reduction_peak_V": 3.8062489,
        "reduction_peak_mA": -1.283918521290925
      },
      "model": {
        "oxidation_peak_V": 4.369793580441597,
        "oxidation_peak_mA": 1.6780933863072922,
        "reduction_peak_V": 3.7792745508821803,
        "reduction_peak_mA": -1.4317821229962997
      },
      "oxidation_peak_shift_mV": 15.051980441596946,
      "reduction_peak_shift_mV": -26.974349117819596,
      "oxidation_peak_current_error_pct": 3.693516919722928,
      "reduction_peak_current_error_pct": 11.516587638030495,
      "peak_separation_measured_mV": 548.4926999999997,
      "peak_separation_model_mV": 590.5190295594163
    },
    "0.2 mV/s": {
      "scan_rate_V_s": 0.0002,
      "measured": {
        "oxidation_peak_V": 4.4166608,
        "oxidation_peak_mA": 2.421871452862908,
        "reduction_peak_V": 3.72328,
        "reduction_peak_mA": -2.056479521418716
      },
      "model": {
        "oxidation_peak_V": 4.497647984112233,
        "oxidation_peak_mA": 2.739210063358711,
        "reduction_peak_V": 3.6503132020008087,
        "reduction_peak_mA": -2.4111103906951086
      },
      "oxidation_peak_shift_mV": 80.98718411223338,
      "reduction_peak_shift_mV": -72.96679799919126,
      "oxidation_peak_current_error_pct": 13.103032785686274,
      "reduction_peak_current_error_pct": 17.244561182488273,
      "peak_separation_measured_mV": 693.3807999999999,
      "peak_separation_model_mV": 847.3347821114246
    },
    "0.3 mV/s": {
      "scan_rate_V_s": 0.0003,
      "measured": {
        "oxidation_peak_V": 4.4930315,
        "oxidation_peak_mA": 3.124308136805983,
        "reduction_peak_V": 3.6368725,
        "reduction_peak_mA": -2.73406566786722
      },
      "model": {
        "oxidation_peak_V": 4.597999897201712,
        "oxidation_peak_mA": 3.588887755604409,
        "reduction_peak_V": 3.551919792326835,
        "reduction_peak_mA": -3.2116560854387046
      },
      "oxidation_peak_shift_mV": 104.96839720171192,
      "reduction_peak_shift_mV": -84.95270767316487,
      "oxidation_peak_current_error_pct": 14.869839927932693,
      "reduction_peak_current_error_pct": 17.468139964028072,
      "peak_separation_measured_mV": 856.1589999999999,
      "peak_separation_model_mV": 1046.0801048748767
    }
  },
  "b_value": {
    "measured_oxidation": {
      "b": 0.5969302326070194,
      "log10_intercept": 2.5955434178878236,
      "r2": 0.9995813187730955
    },
    "measured_reduction": {
      "b": 0.6871204976045844,
      "log10_intercept": 2.856411030427321,
      "r2": 0.9999241493393887
    },
    "model_oxidation": {
      "b": 0.6935632550009178,
      "log10_intercept": 3.0001544286473494,
      "r2": 0.9997631591875905
    },
    "model_reduction": {
      "b": 0.7371324402154935,
      "log10_intercept": 3.1056039387324508,
      "r2": 0.9997448427712864
    }
  },
  "randles_sevcik": {
    "assumptions": "reversible planar electrode, geometric disc area, C = cycling lithium concentration",
    "area_m2": 7.853981633974483e-05,
    "concentration_mol_m3": 17417.756723088918,
    "per_scan": {
      "0.1 mV/s": {
        "oxidation_m2_s": 1.9390820039005524e-13,
        "reduction_m2_s": 1.2205120202867008e-13
      },
      "0.2 mV/s": {
        "oxidation_m2_s": 2.1713974015334032e-13,
        "reduction_m2_s": 1.5656183966765556e-13
      },
      "0.3 mV/s": {
        "oxidation_m2_s": 2.409093180565162e-13,
        "reduction_m2_s": 1.8448614727058764e-13
      }
    },
    "apparent_D_geometric_mean_m2_s": 1.8150843169677578e-13,
    "fitted_Ds_m2_s": 2.499704475746834e-14,
    "ratio_apparent_to_fitted": 7.261195611635119
  }
}
