Repository: Soham-ChemE/LMO-Cathode-Rate-Model-PyBaMM

# LiMn2O4 half cell: a physics-based rate model fitted to my own data

A PyBaMM Doyle-Fuller-Newman (DFN) half-cell model of a commercial LiMn2O4 cathode against lithium metal,
parameterised with the open-circuit curve I measured at C/10, fitted to my C/5 and C/2 cycles only, and then
asked to predict the 2C cycle it had never seen and the cyclic voltammograms from a different technique.
All data were measured by me on one coin cell on a Bio-Logic VMP-300 (MSE 5550, University of Pennsylvania,
2026; see [`data/README.md`](data/README.md)). This file is generated by `scripts/write_readme.py` from

File: results/v2_1_fit_dfn.json
{
  "version": "v2.1",
  "variant": "dl",
  "model_options": {
    "surface form": "differential"
  },
  "model": "DFN",
  "disc_mm": 10.0,
  "training_curves": [
    "C/5 cycle 1 charge+discharge",
    "C/2 cycle 1 charge+discharge"
  ],
  "training_rests": [
    "C/10 cycle 1 rest after charge",
    "C/10 cycle 1 rest after discharge",
    "C/5 cycle 1 rest after charge",
    "C/5 cycle 1 rest after discharge",
    "C/2 cycle 1 rest after charge",
    "C/2 cycle 1 rest after discharge"
  ],
  "two_c_used": false,
  "particle_radius_m": 5e-06,
  "weighting": {
    "lambda": 1.0,
    "rest_weight": 3.4469099377285564,
    "rest_points": "every logged sample of each rest",
    "n_curve_points": 1200,
    "n_rest_points": 101
  },
  "training_rmse_curves_V": 0.025974957506743643,
  "training_rmse_rests_V": 0.014865157304837479,
  "training_rmse_rest_traces_V": 0.014865157304837479,
  "training_rmse_per_block_mV": {
    "C/5 charge": 32.08587818606976,
    "C/5 discharge": 10.326773514248542,
    "C/2 charge": 21.722408519319025,
    "C/2 discharge": 33.02703147184856,
    "C/10 rest after charge": 27.783074397534854,
    "C/10 rest after discharge": 4.515423243172653,
    "C/5 rest after charge": 24.135029330544146,
    "C/5 rest after discharge": 7.687160559523834,
    "C/2 rest after charge": 13.037614121252787,
    "C/2 rest after discharge": 10.674326632192322
  },
  "weighted_rmse_V": 0.028742617045011548,
  "n_residuals": 1301,
  "fit_time_s": 96.41961121559143,
  "converged": true,
  "starts_tried": [
    {
      "start": {
        "Ds": 2.499704475746834e-14,
        "k": 1.1283579645016166e-11,
        "R_contact": 88.94024372498023,
        "C_dl": 3.148648826008564
      },
      "cost": 1.074805583009641,
      "optimum": {
        "Ds": 2.5072766016365536e-14,
        "k": 1.1311206975595522e-11,
        "R_contact": 89.04699722754464,
        "C_dl": 3.1495434648062033
      }
    }
  ],
  "parameters": {
    "Ds": {
      "value": 2.5072766016365536e-14,
      "log10": -13.600797752225253,
      "sd_log10_jacobian": 0.02052800032768799,
      "ci95_low_jacobian": 2.2854270700379044e-14,
      "ci95_high_jacobian": 2.7506613707038496e-14,
      "leave_one_step_out_min": 2.0762571471610927e-14,
      "leave_one_step_out_max": 3.1061160519188276e-14,
      "unit": "m2/s"
    },
    "k": {
      "value": 1.1311206975595522e-11,
      "log10": -10.94649105070026,
      "sd_log10_jacobian": 0.0389411323323754,
      "ci95_low_jacobian": 9.488210910573122e-12,
      "ci95_high_jacobian": 1.3484460289788455e-11,
      "leave_one_step_out_min": 8.005410601595213e-12,
      "leave_one_step_out_max": 3.013482818824369e-11,
      "unit": "m^2.5/(mol^0.5 s) in j0 = k F sqrt(c_e c_s (c_max - c_s))"
    },
    "R_contact": {
      "value": 89.04699722754464,
      "log10": 1.9496192791109386,
      "sd_log10_jacobian": 0.014294657019511069,
      "ci95_low_jacobian": 83.48371203132686,
      "ci95_high_jacobian": 94.98101512624265,
      "leave_one_step_out_min": 74.09217252314593,
      "leave_one_step_out_max": 103.5974714920912,
      "unit": "Ohm"
    },
    "C_dl": {
      "value": 3.1495434648062033,
      "log10": 0.4982476061436591,
      "sd_log10_jacobian": 0.01699644137051458,
      "ci95_low_jacobian": 2.9169875872426063,
      "ci95_high_jacobian": 3.40063978334593,
      "leave_one_step_out_min": 2.762977438262721,
      "leave_one_step_out_max": 3.510900766372737,
      "unit": "F/m2 of particle surface (effective; absorbs the unknown real surface area)"
    },
    "tau_R2_over_Ds_s": {
      "value": 997.0978065875127,
      "ci95_low_jacobian": 908.8723267162071,
      "ci95_high_jacobian": 1093.8874544609898,
      "leave_one_step_out_min": 804.8636812702493,
      "leave_one_step_out_max": 1204.0897744377664
    }
  },
  "log10_correlation": {
    "Ds-k": -0.46651343240723764,
    "Ds-R_contact": -0.2606149826632006,
    "Ds-C_dl": -0.5443082782584489,
    "k-R_contact": 0.8819317515070082,
    "k-C_dl": 0.6545309268156975,
    "R_contact-C_dl": 0.6362896860220124
  },
  "rest_jumps": {
    "C/10 rest after charge": {
      "current_mA": 0.1466875751679145,
      "first_sample_delay_s": 0.04840000015246915,
      "jump_measured_mV": 10.367800000000038,
      "jump_model_mV": 15.14832781759079,
      "instantaneous_resistance_measured_ohm": 70.67946953333934,
      "instantaneous_resistance_model_ohm": 103.26933143621996,
      "relaxation_30s_measured_mV": 72.55410000000052,
      "relaxation_30s_model_mV": 33.86874181258115,
      "end_of_rest_error_mV": 38.68535818741936
    },
    "C/10 rest after discharge": {
      "current_mA": 0.1402053092400055,
      "first_sample_delay_s": 0.048399987164884806,
      "jump_measured_mV": 13.786100000000356,
      "jump_model_mV": 14.312820736736231,
      "instantaneous_resistance_measured_ohm": 98.32794545890634,
      "instantaneous_resistance_model_ohm": 102.08472713565601,
      "relaxation_30s_measured_mV": 173.08240000000018,
      "relaxation_30s_model_mV": 170.41404305222497,
      "end_of_rest_error_mV": -2.66835694777523
    },
    "C/5 rest after charge": {
      "current_mA": 0.2871264976975961,
      "first_sample_delay_s": 0.0483999993884936,
      "jump_measured_mV": 19.31620000000045,
      "jump_model_mV": 29.658808027680728,
      "instantaneous_resistance_measured_ohm": 67.27418108357392,
      "instantaneous_resistance_model_ohm": 103.2952662520114,
      "relaxation_30s_measured_mV": 104.74780000000017,
      "relaxation_30s_model_mV": 69.30855968991523,
      "end_of_rest_error_mV": 35.43924031008494
    },
    "C/5 rest after discharge": {
      "current_mA": 0.2863935096132857,
      "first_sample_delay_s": 0.04840000014519319,
      "jump_measured_mV": 26.39979999999964,
      "jump_model_mV": 29.435248386317614,
      "instantaneous_resistance_measured_ohm": 92.1801616092733,
      "instantaneous_resistance_model_ohm": 102.77903443434782,
      "relaxation_30s_measured_mV": 226.6608999999997,
      "relaxation_30s_model_mV": 206.80733590345392,
      "end_of_rest_error_mV": -19.853564096545817
    },
    "C/2 rest after charge": {
      "current_mA": 0.717257040977103,
      "first_sample_delay_s": 0.04839999941759743,
      "jump_measured_mV": 50.232799999999855,
      "jump_model_mV": 73.97680403451633,
      "instantaneous_resistance_measured_ohm": 70.03458611095523,
      "instantaneous_resistance_model_ohm": 103.13848426463603,
      "relaxation_30s_measured_mV": 171.3786000000006,
      "relaxation_30s_model_mV": 180.4517482796628,
      "end_of_rest_error_mV": -9.073148279662213
    },
    "C/2 rest after discharge": {
      "current_mA": 0.7165621104061113,
      "first_sample_delay_s": 0.04839999941032147,
      "jump_measured_mV": 72.55840000000013,
      "jump_model_mV": 74.05628138401354,
      "instantaneous_resistance_measured_ohm": 101.259052001616,
      "instantaneous_resistance_model_ohm": 103.34942401858532,
      "relaxation_30s_measured_mV": 285.36440000000016,
      "relaxation_30s_model_mV": 302.23040037600146,
      "end_of_rest_error_mV": 16.866000376001278
    }
  },
  "leave_one_step_out": [
    {
      "Ds": 2.449069055080007e-14,
      "k": 1.0037489879586968e-11,
      "R_contact": 86.22627607359554,
      "C_dl": 3.091407229668031,
      "dropped": "C/5 charge"
    },
    {
      "Ds": 2.0762571471610927e-14,
      "k": 1.2212330594536285e-11,
      "R_contact": 89.0959169650534,
      "C_dl": 3.336832659536825,
      "dropped": "C/5 discharge"
    },
    {
      "Ds": 3.1061160519188276e-14,
      "k": 8.005410601595213e-12,
      "R_contact": 84.02561158511281,
      "C_dl": 2.823954275487184,
      "dropped": "C/2 charge"
    },
    {
      "Ds": 2.248456707900982e-14,
      "k": 3.013482818824369e-11,
      "R_contact": 103.5974714920912,
      "C_dl": 3.510900766372737,
      "dropped": "C/2 discharge"
    },
    {
      "Ds": 2.6423102151096133e-14,
      "k": 1.1104716782907304e-11,
      "R_contact": 88.03339395538642,
      "C_dl": 3.072834412358027,
      "dropped": "C/10 rest after charge"
    },
    {
      "Ds": 2.6087829546001845e-14,
      "k": 9.570553580919026e-12,
      "R_contact": 82.88756681669042,
      "C_dl": 2.762977438262721,
      "dropped": "C/10 rest after discharge"
    },
    {
      "Ds": 2.7986663581101866e-14,
      "k": 1.1012877894498635e-11,
      "R_contact": 87.28699204427096,
      "C_dl": 3.006991107546008,
      "dropped": "C/5 rest after charge"
    },
    {
      "Ds": 2.6985487001987098e-14,
      "k": 1.1150496573243102e-11,
      "R_contact": 89.53233864839062,
      "C_dl": 3.136358952784836,
      "dropped": "C/5 rest after discharge"
    },
    {
      "Ds": 2.2503948961054582e-14,
      "k": 1.5017121825620665e-11,
      "R_contact": 99.16586047477642,
      "C_dl": 3.449092019754576,
      "dropped": "C/2 rest after charge"
    },
    {
      "Ds": 2.2804644633809305e-14,
      "k": 8.063422115347154e-12,
      "R_contact": 74.09217252314593,
      "C_dl": 3.1214941813642274,
      "dropped": "C/2 rest after discharge"
    }
  ]
}

File: results/v2_1_fit_spme.json
{
  "version": "v2.1",
  "variant": "dl",
  "model_options": {
    "surface form": "differential"
  },
  "model": "SPMe",
  "disc_mm": 10.0,
  "training_curves": [
    "C/5 cycle 1 charge+discharge",
    "C/2 cycle 1 charge+discharge"
  ],
  "training_rests": [
    "C/10 cycle 1 rest after charge",
    "C/10 cycle 1 rest after discharge",
    "C/5 cycle 1 rest after charge",
    "C/5 cycle 1 rest after discharge",
    "C/2 cycle 1 rest after charge",
    "C/2 cycle 1 rest after discharge"
  ],
  "two_c_used": false,
  "particle_radius_m": 5e-06,
  "weighting": {
    "lambda": 1.0,
    "rest_weight": 3.4469099377285564,
    "rest_points": "every logged sample of each rest",
    "n_curve_points": 1200,
    "n_rest_points": 101
  },
  "training_rmse_curves_V": 0.025982641640699338,
  "training_rmse_rests_V": 0.014867466842032778,
  "training_rmse_rest_traces_V": 0.014867466842032778,
  "training_rmse_per_block_mV": {
    "C/5 charge": 32.09749188737715,
    "C/5 discharge": 10.359891438918268,
    "C/2 charge": 21.729593403858562,
    "C/2 discharge": 33.024825524635034,
    "C/10 rest after charge": 27.767881238659143,
    "C/10 rest after discharge": 4.557175514032686,
    "C/5 rest after charge": 24.09775639085401,
    "C/5 rest after discharge": 7.64426780597553,
    "C/2 rest after charge": 13.054353792340788,
    "C/2 rest after discharge": 10.753237922084315
  },
  "weighted_rmse_V": 0.0287501239420319,
  "n_residuals": 1301,
  "fit_time_s": 348.3434920310974,
  "converged": true,
  "starts_tried": [
    {
      "start": {
        "Ds": 1e-14,
        "k": 1e-11,
        "R_contact": 70.0,
        "C_dl": 5.0
      },
      "cost": 1.1460780988788062,
      "optimum": {
        "Ds": 1.2151320590260884e-14,
        "k": 3.0809585510514317e-11,
        "R_contact": 101.0250296278339,
        "C_dl": 4.308035651213882
      }
    },
    {
      "start": {
        "Ds": 1e-13,
        "k": 1e-09,
        "R_contact": 60.0,
        "C_dl": 0.2
      },
      "cost": 1.0753670843135368,
      "optimum": {
        "Ds": 2.499704475746834e-14,
        "k": 1.1283579645016166e-11,
        "R_contact": 88.94024372498023,
        "C_dl": 3.148648826008564
      }
    },
    {
      "start": {
        "Ds": 3e-15,
        "k": 3e-11,
        "R_contact": 40.0,
        "C_dl": 20.0
      },
      "cost": 1.1460895316317732,
      "optimum": {
        "Ds": 1.2144227742371308e-14,
        "k": 3.085698531290929e-11,
        "R_contact": 101.04486458316023,
        "C_dl": 4.312794046594391
      }
    }
  ],
  "parameters": {
    "Ds": {
      "value": 2.499704475746834e-14,
      "log10": -13.602111332183483,
      "sd_log10_jacobian": 0.0204011529227532,
      "ci95_low_jacobian": 2.2798297055073455e-14,
      "ci95_high_jacobian": 2.740784739743633e-14,
      "leave_one_step_out_min": 2.0729288592395087e-14,
      "leave_one_step_out_max": 3.10723583816566e-14,
      "unit": "m2/s"
    },
    "k": {
      "value": 1.1283579645016166e-11,
      "log10": -10.947553101287529,
      "sd_log10_jacobian": 0.03879581019682535,
      "ci95_low_jacobian": 9.471245866645352e-12,
      "ci95_high_jacobian": 1.3442705574120915e-11,
      "leave_one_step_out_min": 8.020129168978319e-12,
      "leave_one_step_out_max": 2.858932279169617e-11,
      "unit": "m^2.5/(mol^0.5 s) in j0 = k F sqrt(c_e c_s (c_max - c_s))"
    },
    "R_contact": {
      "value": 88.94024372498023,
      "log10": 1.9490983152216295,
      "sd_log10_jacobian": 0.0142866550283236,
      "ci95_low_jacobian": 83.38663937334817,
      "ci95_high_jacobian": 94.86372173414604,
      "leave_one_step_out_min": 74.325598398368,
      "leave_one_step_out_max": 103.0449266334026,
      "unit": "Ohm"
    },
    "C_dl": {
      "value": 3.148648826008564,
      "log10": 0.49812422575837256,
      "sd_log10_jacobian": 0.017069517642248264,
      "ci95_low_jacobian": 2.9151974216418695,
      "ci95_high_jacobian": 3.400795210617827,
      "leave_one_step_out_min": 2.762542067820615,
      "leave_one_step_out_max": 3.506806511007696,
      "unit": "F/m2 of particle surface (effective; absorbs the unknown real surface area)"
    },
    "tau_R2_over_Ds_s": {
      "value": 1000.1182236764521,
      "ci95_low_jacobian": 912.1475188284386,
      "ci95_high_jacobian": 1096.5731317390905,
      "leave_one_step_out_min": 804.5736243425482,
      "leave_one_step_out_max": 1206.0230571140635
    }
  },
  "log10_correlation": {
    "Ds-k": -0.4613792547216323,
    "Ds-R_contact": -0.2541384928052634,
    "Ds-C_dl": -0.5380124686500459,
    "k-R_contact": 0.8814908639216646,
    "k-C_dl": 0.6534601174832815,
    "R_contact-C_dl": 0.6352812846764333
  },
  "rest_jumps": {
    "C/10 rest after charge": {
      "current_mA": 0.1466875751679145,
      "first_sample_delay_s": 0.04840000015246915,
      "jump_measured_mV": 10.367800000000038,
      "jump_model_mV": 15.137186295748783,
      "instantaneous_resistance_measured_ohm": 70.67946953333934,
      "instantaneous_resistance_model_ohm": 103.1933773424308,
      "relaxation_30s_measured_mV": 72.55410000000052,
      "relaxation_30s_model_mV": 33.89418947565215,
      "end_of_rest_error_mV": 38.65991052434836
    },
    "C/10 rest after discharge": {
      "current_mA": 0.1402053092400055,
      "first_sample_delay_s": 0.048399987164884806,
      "jump_measured_mV": 13.786100000000356,
      "jump_model_mV": 14.302874872638593,
      "instantaneous_resistance_measured_ohm": 98.32794545890634,
      "instantaneous_resistance_model_ohm": 102.01378927922568,
      "relaxation_30s_measured_mV": 173.08240000000018,
      "relaxation_30s_model_mV": 170.48644735910167,
      "end_of_rest_error_mV": -2.5959526408985134
    },
    "C/5 rest after charge": {
      "current_mA": 0.2871264976975961,
      "first_sample_delay_s": 0.0483999993884936,
      "jump_measured_mV": 19.31620000000045,
      "jump_model_mV": 29.633517223508044,
      "instantaneous_resistance_measured_ohm": 67.27418108357392,
      "instantaneous_resistance_model_ohm": 103.20718380620622,
      "relaxation_30s_measured_mV": 104.74780000000017,
      "relaxation_30s_model_mV": 69.38088085862049,
      "end_of_rest_error_mV": 35.36691914137968
    },
    "C/5 rest after discharge": {
      "current_mA": 0.2863935096132857,
      "first_sample_delay_s": 0.04840000014519319,
      "jump_measured_mV": 26.39979999999964,
      "jump_model_mV": 29.41383352751492,
      "instantaneous_resistance_measured_ohm": 92.1801616092733,
      "instantaneous_resistance_model_ohm": 102.70426018813112,
      "relaxation_30s_measured_mV": 226.6608999999997,
      "relaxation_30s_model_mV": 206.90647819297948,
      "end_of_rest_error_mV": -19.75442180702025
    },
    "C/2 rest after charge": {
      "current_mA": 0.717257040977103,
      "first_sample_delay_s": 0.04839999941759743,
      "jump_measured_mV": 50.232799999999855,
      "jump_model_mV": 73.91917056927966,
      "instantaneous_resistance_measured_ohm": 70.03458611095523,
      "instantaneous_resistance_model_ohm": 103.05813166864316,
      "relaxation_30s_measured_mV": 171.3786000000006,
      "relaxation_30s_model_mV": 180.5727952430951,
      "end_of_rest_error_mV": -9.194195243094505
    },
    "C/2 rest after discharge": {
      "current_mA": 0.7165621104061113,
      "first_sample_delay_s": 0.04839999941032147,
      "jump_measured_mV": 72.55840000000013,
      "jump_model_mV": 73.99888364351126,
      "instantaneous_resistance_measured_ohm": 101.259052001616,
      "instantaneous_resistance_model_ohm": 103.26932246190414,
      "relaxation_30s_measured_mV": 285.36440000000016,
      "relaxation_30s_model_mV": 302.39882373339367,
      "end_of_rest_error_mV": 17.034423733393478
    }
  },
  "leave_one_step_out": [
    {
      "Ds": 2.435194770076219e-14,
      "k": 1.0169168740490488e-11,
      "R_contact": 86.6655076704137,
      "C_dl": 3.1099561757716545,
      "dropped": "C/5 charge"
    },
    {
      "Ds": 2.0729288592395087e-14,
      "k": 1.2206774218762842e-11,
      "R_contact": 89.05397146013337,
      "C_dl": 3.334631434020418,
      "dropped": "C/5 discharge"
    },
    {
      "Ds": 3.10723583816566e-14,
      "k": 8.020129168978319e-12,
      "R_contact": 84.14875097357509,
      "C_dl": 2.82758863280056,
      "dropped": "C/2 charge"
    },
    {
      "Ds": 2.2615669437984135e-14,
      "k": 2.858932279169617e-11,
      "R_contact": 103.0449266334026,
      "C_dl": 3.506806511007696,
      "dropped": "C/2 discharge"
    },
    {
      "Ds": 2.6435061865951108e-14,
      "k": 1.1184198316232218e-11,
      "R_contact": 88.3163090868134,
      "C_dl": 3.082853946731595,
      "dropped": "C/10 rest after charge"
    },
    {
      "Ds": 2.6086485190821604e-14,
      "k": 9.55169254886435e-12,
      "R_contact": 82.82986813893932,
      "C_dl": 2.762542067820615,
      "dropped": "C/10 rest after discharge"
    },
    {
      "Ds": 2.802030323161669e-14,
      "k": 1.0982468695633755e-11,
      "R_contact": 87.24166202271397,
      "C_dl": 3.0037634626249696,
      "dropped": "C/5 rest after charge"
    },
    {
      "Ds": 2.7235818428315204e-14,
      "k": 1.101757619836794e-11,
      "R_contact": 89.20011644769644,
      "C_dl": 3.1144056605209043,
      "dropped": "C/5 rest after discharge"
    },
    {
      "Ds": 2.2450736374358813e-14,
      "k": 1.5184491078600347e-11,
      "R_contact": 99.38706523244018,
      "C_dl": 3.459470292149892,
      "dropped": "C/2 rest after charge"
    },
    {
      "Ds": 2.2767296325055303e-14,
      "k": 8.108102197537987e-12,
      "R_contact": 74.325598398368,
      "C_dl": 3.1342789173023595,
      "dropped": "C/2 rest after discharge"
    }
  ]
}

File: results/v2_1_overpotentials_dfn.json
{
  "model": "DFN",
  "components": [
    "contact_ohmic",
    "reaction",
    "particle_diffusion",
    "electrolyte_concentration",
    "electrolyte_ohmic",
    "solid_ohmic"
  ],
  "steps": [
    {
      "rate": "C/10",
      "step": "discharge",
      "mean_current_mA": 0.14017629666950004,
      "capacity_mAh": 1.4231212790424377,
      "closure_max_abs_V": 5.7970961364617324e-11,
      "capacity_weighted_mean_mV": {
        "contact_ohmic": 12.4822783008994,
        "reaction": 7.221680675047308,
        "particle_diffusion": 1.4420879543528564,
        "electrolyte_concentration": 0.21372805146875914,
        "electrolyte_ohmic": 0.2817302066334613,
        "solid_ohmic": 0.013356668672788776
      },
      "at_cutoff_mV": {
        "contact_ohmic": 12.4822783008994,
        "reaction": 50.9601769804107,
        "particle_diffusion": 130.32095597282552,
        "electrolyte_concentration": 0.20388152794529998,
        "electrolyte_ohmic": 0.2818824863018,
        "solid_ohmic": 0.013342448962733922
      },
      "total_mean_mV": 21.654861857074575,
      "total_at_cutoff_mV": 194.2625177173454,
      "bulk_ocv_at_cutoff_V": 3.6942625177695136,
      "share_of_mean_loss": {
        "contact_ohmic": 0.576419207071574,
        "reaction": 0.3334900366814396,
        "particle_diffusion": 0.06659418858780347,
        "electrolyte_concentration": 0.009869749014304373,
        "electrolyte_ohmic": 0.013010020959400438,
        "solid_ohmic": 0.0006167976854779702
      },
      "model_capacity_locked_out_mAh": 0.009661873002465347
    },
    {
      "rate": "C/10",
      "step": "charge",
      "mean_current_mA": 0.14689187674150003,
      "capacity_mAh": 1.415944016157315,
      "closure_max_abs_V": 6.074785119380977e-11,
      "capacity_weighted_mean_mV": {
        "contact_ohmic": 13.0802805409517,
        "reaction": 7.229142109097049,
        "particle_diffusion": 1.2650304500781038,
        "electrolyte_concentration": 0.2243581691330932,
        "electrolyte_ohmic": 0.29526273734612174,
        "solid_ohmic": 0.013996692866026261
      },
      "at_cutoff_mV": {
        "contact_ohmic": 13.0802805409517,
        "reaction": 6.3829001119636,
        "particle_diffusion": 20.5160695106965,
        "electrolyte_concentration": 0.2244221832164,
        "electrolyte_ohmic": 0.2953969031067,
        "solid_ohmic": 0.01399393459246835
      },
      "total_mean_mV": 22.108070699472098,
      "total_at_cutoff_mV": 40.51306318452737,
      "bulk_ocv_at_cutoff_V": 4.459486936754727,
      "share_of_mean_loss": {
        "contact_ohmic": 0.5916518324352941,
        "reaction": 0.32699108879137373,
        "particle_diffusion": 0.05722030055333189,
        "electrolyte_concentration": 0.01014824731578457,
        "electrolyte_ohmic": 0.01335542758840427,
        "solid_ohmic": 0.0006331033158112923
      }
    },
    {
      "rate": "C/5",
      "step": "discharge",
      "mean_current_mA": 0.2863833969045,
      "capacity_mAh": 1.4151613277266215,
      "closure_max_abs_V": 1.184332631964935e-10,
      "capacity_weighted_mean_mV": {
        "contact_ohmic": 25.501581550176795,
        "reaction": 14.446026157007811,
        "particle_diffusion": 2.472110974318766,
        "electrolyte_concentration": 0.4362179950942314,
        "electrolyte_ohmic": 0.5755464432630846,
        "solid_ohmic": 0.027288279313582672
      },
      "at_cutoff_mV": {
        "contact_ohmic": 25.501581550176798,
        "reaction": 88.0613108292102,
        "particle_diffusion": 122.22584909413301,
        "electrolyte_concentration": 0.4262019415327,
        "electrolyte_ohmic": 0.5764122212391,
        "solid_ohmic": 0.027213184888967054
      },
      "total_mean_mV": 43.45877139917427,
      "total_at_cutoff_mV": 236.8185688211808,
      "bulk_ocv_at_cutoff_V": 3.7368185689395896,
      "share_of_mean_loss": {
        "contact_ohmic": 0.5867994130791588,
        "reaction": 0.3324076059196255,
        "particle_diffusion": 0.056884051130026585,
        "electrolyte_concentration": 0.010037513280978756,
        "electrolyte_ohmic": 0.01324350469958339,
        "solid_ohmic": 0.000627911890627013
      },
      "model_capacity_locked_out_mAh": 0.009661873002465347
    },
    {
      "rate": "C/5",
      "step": "charge",
      "mean_current_mA": 0.28714461777340006,
      "capacity_mAh": 1.4087180591776345,
      "closure_max_abs_V": 1.1874856653548704e-10,
      "capacity_weighted_mean_mV": {
        "contact_ohmic": 25.5693659827686,
        "reaction": 13.847182703894571,
        "particle_diffusion": 2.252054732560572,
        "electrolyte_concentration": 0.43888536020809066,
        "electrolyte_ohmic": 0.5772261645797256,
        "solid_ohmic": 0.02736064010665744
      },
      "at_cutoff_mV": {
        "contact_ohmic": 25.5693659827686,
        "reaction": 12.3904824542463,
        "particle_diffusion": 51.077353198897,
        "electrolyte_concentration": 0.4389816276772,
        "electrolyte_ohmic": 0.5775078460501,
        "solid_ohmic": 0.02735337130826705
      },
      "total_mean_mV": 42.71207558411822,
      "total_at_cutoff_mV": 90.08104448094747,
      "bulk_ocv_at_cutoff_V": 4.409918955400307,
      "share_of_mean_loss": {
        "contact_ohmic": 0.5986448945196227,
        "reaction": 0.3241983096003749,
        "particle_diffusion": 0.052726417570724694,
        "electrolyte_concentration": 0.01027543977214919,
        "electrolyte_ohmic": 0.013514355289124785,
        "solid_ohmic": 0.0006405832480037809
      }
    },
    {
      "rate": "C/2",
      "step": "discharge",
      "mean_current_mA": 0.7165586190805,
      "capacity_mAh": 1.3913461092150083,
      "closure_max_abs_V": 2.963291834134907e-10,
      "capacity_weighted_mean_mV": {
        "contact_ohmic": 63.8073933666391,
        "reaction": 33.555799343426,
        "particle_diffusion": 4.421103255720087,
        "electrolyte_concentration": 1.0881018134115061,
        "electrolyte_ohmic": 1.4398701239627283,
        "solid_ohmic": 0.06828669870932765
      },
      "at_cutoff_mV": {
        "contact_ohmic": 63.8073933666391,
        "reaction": 129.8918376830353,
        "particle_diffusion": 145.9712007075442,
        "electrolyte_concentration": 1.0825547700106002,
        "electrolyte_ohmic": 1.4453530607534,
        "solid_ohmic": 0.06780432362140904
      },
      "total_mean_mV": 104.38055460186877,
      "total_at_cutoff_mV": 342.26614391160405,
      "bulk_ocv_at_cutoff_V": 3.842266144207223,
      "share_of_mean_loss": {
        "contact_ohmic": 0.6112957878985702,
        "reaction": 0.3214755801156209,
        "particle_diffusion": 0.04235562143335206,
        "electrolyte_concentration": 0.010424372792056668,
        "electrolyte_ohmic": 0.013794428755956713,
        "solid_ohmic": 0.0006542090044432958
      },
      "model_capacity_locked_out_mAh": 0.015929837540196654
    },
    {
      "rate": "C/2",
      "step": "charge",
      "mean_current_mA": 0.7172696946904001,
      "capacity_mAh": 1.38306283090445,
      "closure_max_abs_V": 2.966231704704114e-10,
      "capacity_weighted_mean_mV": {
        "contact_ohmic": 63.87071251449408,
        "reaction": 32.066394582090155,
        "particle_diffusion": 4.232927981160299,
        "electrolyte_concentration": 1.0984234051121315,
        "electrolyte_ohmic": 1.4422252334839885,
        "solid_ohmic": 0.0683494499595732
      },
      "at_cutoff_mV": {
        "contact_ohmic": 63.870712514494095,
        "reaction": 29.6589421899427,
        "particle_diffusion": 113.8152376034149,
        "electrolyte_concentration": 1.0998223187862999,
        "electrolyte_ohmic": 1.4461535609411,
        "solid_ohmic": 0.06804313641546679
      },
      "total_mean_mV": 102.77903316630024,
      "total_at_cutoff_mV": 209.95891132399458,
      "bulk_ocv_at_cutoff_V": 4.290041088379656,
      "share_of_mean_loss": {
        "contact_ohmic": 0.6214371798102919,
        "reaction": 0.3119935418170898,
        "particle_diffusion": 0.04118474216731798,
        "electrolyte_concentration": 0.01068723232037844,
        "electrolyte_ohmic": 0.014032290332507948,
        "solid_ohmic": 0.0006650135524137622
      }
    },
    {
      "rate": "2C",
      "step": "discharge",
      "mean_current_mA": 2.8638540306153004,
      "capacity_mAh": 1.0456529568367243,
      "closure_max_abs_V": 1.1843286351620463e-09,
      "capacity_weighted_mean_mV": {
        "contact_ohmic": 255.01760192430035,
        "reaction": 95.23647632607378,
        "particle_diffusion": 10.770306173239522,
        "electrolyte_concentration": 4.283642820543111,
        "electrolyte_ohmic": 5.74630858248851,
        "solid_ohmic": 0.2743641621814827
      },
      "at_cutoff_mV": {
        "contact_ohmic": 255.0176019243004,
        "reaction": 142.0391892330301,
        "particle_diffusion": 28.036582361643003,
        "electrolyte_concentration": 4.3390774562163,
        "electrolyte_ohmic": 5.7994544706579,
        "solid_ohmic": 0.2693539296775
      },
      "total_mean_mV": 371.32869998882677,
      "total_at_cutoff_mV": 435.5012593755252,
      "bulk_ocv_at_cutoff_V": 3.935501260559767,
      "share_of_mean_loss": {
        "contact_ohmic": 0.686770513380662,
        "reaction": 0.2564748599527573,
        "particle_diffusion": 0.029004777097928598,
        "electrolyte_concentration": 0.011535986366451086,
        "electrolyte_ohmic": 0.015474991786687686,
        "solid_ohmic": 0.0007388714155133667
      },
      "model_capacity_locked_out_mAh": 0.10191908636072826
    },
    {
      "rate": "2C",
      "step": "charge",
      "mean_current_mA": 2.870840335767701,
      "capacity_mAh": 1.04565332205944,
      "closure_max_abs_V": 1.187217435472121e-09,
      "capacity_weighted_mean_mV": {
        "contact_ohmic": 255.63971141984348,
        "reaction": 91.68953450038673,
        "particle_diffusion": 9.63960289677176,
        "electrolyte_concentration": 4.438897907524832,
        "electrolyte_ohmic": 5.775114859912159,
        "solid_ohmic": 0.27503001614944034
      },
      "at_cutoff_mV": {
        "contact_ohmic": 255.63971141984348,
        "reaction": 87.14188430004239,
        "particle_diffusion": 6.0887605276337995,
        "electrolyte_concentration": 4.4681605933992,
        "electrolyte_ohmic": 5.7948328559274,
        "solid_ohmic": 0.2734785277276
      },
      "total_mean_mV": 367.45789160058837,
      "total_at_cutoff_mV": 359.40682822457387,
      "bulk_ocv_at_cutoff_V": 4.14059317058821,
      "share_of_mean_loss": {
        "contact_ohmic": 0.6956979759131513,
        "reaction": 0.24952392259423695,
        "particle_diffusion": 0.026233217783902196,
        "electrolyte_concentration": 0.012080017898621516,
        "electrolyte_ohmic": 0.01571639905393424,
        "solid_ohmic": 0.0007484667561538906
      }
    }
  ],
  "version": "v2_1",
  "discharge_mean_loss_mV": {
    "C/10": 21.654861857074575,
    "C/5": 43.45877139917427,
    "C/2": 104.38055460186877,
    "2C": 371.32869998882677
  },
  "discharge_dominant_term": {
    "C/10": "contact_ohmic",
    "C/5": "contact_ohmic",
    "C/2": "contact_ohmic",
    "2C": "contact_ohmic"
  },
  "two_c": {
    "mean_loss_mV": 371.32869998882677,
    "shares": {
      "contact_ohmic": 0.686770513380662,
      "reaction": 0.2564748599527573,
      "particle_diffusion": 0.029004777097928598,
      "electrolyte_concentration": 0.011535986366451086,
      "electrolyte_ohmic": 0.015474991786687686,
      "solid_ohmic": 0.0007388714155133667
    },
    "at_cutoff_mV": {
      "contact_ohmic": 255.0176019243004,
      "reaction": 142.0391892330301,
      "particle_diffusion": 28.036582361643003,
      "electrolyte_concentration": 4.3390774562163,
      "electrolyte_ohmic": 5.7994544706579,
      "solid_ohmic": 0.2693539296775
    },
    "bulk_ocv_at_cutoff_V": 3.935501260559767,
    "capacity_locked_out_mAh": 0.10191908636072826
  }
}

File: results/v2_1_overpotentials_spme.json
{
  "model": "SPMe",
  "components": [
    "contact_ohmic",
    "reaction",
    "particle_diffusion",
    "electrolyte_concentration",
    "electrolyte_ohmic",
    "solid_ohmic"
  ],
  "steps": [
    {
      "rate": "C/10",
      "step": "discharge",
      "mean_current_mA": 0.14017629666950004,
      "capacity_mAh": 1.423105384078562,
      "closure_max_abs_V": 1.79124430843558e-08,
      "capacity_weighted_mean_mV": {
        "contact_ohmic": 12.467313990253501,
        "reaction": 7.237151450008838,
        "particle_diffusion": 1.4449978508961838,
        "electrolyte_concentration": 0.21272567464743372,
        "electrolyte_ohmic": 0.2819186116642835,
        "solid_ohmic": 0.01335334113775668
      },
      "at_cutoff_mV": {
        "contact_ohmic": 12.4673139902535,
        "reaction": 51.0684458641951,
        "particle_diffusion": 130.3594332713213,
        "electrolyte_concentration": 0.20377335401149999,
        "electrolyte_ohmic": 0.2818876409681,
        "solid_ohmic": 0.013353341137451648
      },
      "total_mean_mV": 21.657460918608,
      "total_at_cutoff_mV": 194.39420746188696,
      "bulk_ocv_at_cutoff_V": 3.694394225369928,
      "share_of_mean_loss": {
        "contact_ohmic": 0.5756590782782685,
        "reaction": 0.3341643545938808,
        "particle_diffusion": 0.06672055677841016,
        "electrolyte_concentration": 0.009822281358229797,
        "electrolyte_ohmic": 0.013017158970009279,
        "solid_ohmic": 0.0006165700212014949
      },
      "model_capacity_locked_out_mAh": 0.009661873002465347
    },
    {
      "rate": "C/10",
      "step": "charge",
      "mean_current_mA": 0.14689187674150003,
      "capacity_mAh": 1.4159359565663727,
      "closure_max_abs_V": 1.8770738741125115e-08,
      "capacity_weighted_mean_mV": {
        "contact_ohmic": 13.064599318611304,
        "reaction": 7.2449111611183525,
        "particle_diffusion": 1.268607657579174,
        "electrolyte_concentration": 0.22339823995844804,
        "electrolyte_ohmic": 0.295426166367693,
        "solid_ohmic": 0.013993074342144439
      },
      "at_cutoff_mV": {
        "contact_ohmic": 13.0645993186113,
        "reaction": 6.396877870737001,
        "particle_diffusion": 20.57814838557,
        "electrolyte_concentration": 0.2234248435653,
        "electrolyte_ohmic": 0.2954669298748,
        "solid_ohmic": 0.01399307434193088
      },
      "total_mean_mV": 22.110935617977113,
      "total_at_cutoff_mV": 40.57251042270034,
      "bulk_ocv_at_cutoff_V": 4.459427470806561,
      "share_of_mean_loss": {
        "contact_ohmic": 0.5908659653456383,
        "reaction": 0.3276618993557169,
        "particle_diffusion": 0.05737467104502548,
        "electrolyte_concentration": 0.010103518178435468,
        "electrolyte_ohmic": 0.013361088443833158,
        "solid_ohmic": 0.0006328576313508636
      }
    },
    {
      "rate": "C/5",
      "step": "discharge",
      "mean_current_mA": 0.2863833969045,
      "capacity_mAh": 1.4151295721246877,
      "closure_max_abs_V": 3.65947290248414e-08,
      "capacity_weighted_mean_mV": {
        "contact_ohmic": 25.4710091194809,
        "reaction": 14.475391720941634,
        "particle_diffusion": 2.4763377769531973,
        "electrolyte_concentration": 0.43402176608902643,
        "electrolyte_ohmic": 0.5759614442956986,
        "solid_ohmic": 0.027281182951567583
      },
      "at_cutoff_mV": {
        "contact_ohmic": 25.4710091194809,
        "reaction": 88.19740237233981,
        "particle_diffusion": 122.3519225963194,
        "electrolyte_concentration": 0.4252678478246,
        "electrolyte_ohmic": 0.5759023622964,
        "solid_ohmic": 0.027281182952147195
      },
      "total_mean_mV": 43.46000301071203,
      "total_at_cutoff_mV": 237.04878548121326,
      "bulk_ocv_at_cutoff_V": 3.737048822065112,
      "share_of_mean_loss": {
        "contact_ohmic": 0.5860793224796327,
        "reaction": 0.33307387754606776,
        "particle_diffusion": 0.05697969639677267,
        "electrolyte_concentration": 0.009986694340128064,
        "electrolyte_ohmic": 0.013252678426040042,
        "solid_ohmic": 0.0006277308113587409
      },
      "model_capacity_locked_out_mAh": 0.009661873002465347
    },
    {
      "rate": "C/5",
      "step": "charge",
      "mean_current_mA": 0.28714461777340006,
      "capacity_mAh": 1.408702648925646,
      "closure_max_abs_V": 3.6692574312269244e-08,
      "capacity_weighted_mean_mV": {
        "contact_ohmic": 25.538712289078802,
        "reaction": 13.876719457300984,
        "particle_diffusion": 2.2578021135687703,
        "electrolyte_concentration": 0.43705229817848384,
        "electrolyte_ohmic": 0.577497184365237,
        "solid_ohmic": 0.02735369764989047
      },
      "at_cutoff_mV": {
        "contact_ohmic": 25.538712289078802,
        "reaction": 12.417385338689199,
        "particle_diffusion": 51.2676965257599,
        "electrolyte_concentration": 0.4370695814424,
        "electrolyte_ohmic": 0.5775714111056,
        "solid_ohmic": 0.02735369764988745
      },
      "total_mean_mV": 42.71513704014217,
      "total_at_cutoff_mV": 90.26578884372582,
      "bulk_ocv_at_cutoff_V": 4.409734174463818,
      "share_of_mean_loss": {
        "contact_ohmic": 0.5978843580690946,
        "reaction": 0.32486655595322417,
        "particle_diffusion": 0.05285718998038021,
        "electrolyte_concentration": 0.010231789676052254,
        "electrolyte_ohmic": 0.013519731513971867,
        "solid_ohmic": 0.0006403748072769716
      }
    },
    {
      "rate": "C/2",
      "step": "discharge",
      "mean_current_mA": 0.7165586190805,
      "capacity_mAh": 1.3912674780444425,
      "closure_max_abs_V": 9.155752334066847e-08,
      "capacity_weighted_mean_mV": {
        "contact_ohmic": 63.73089822425948,
        "reaction": 33.61409349246432,
        "particle_diffusion": 4.424190229587949,
        "electrolyte_concentration": 1.0811733460286501,
        "electrolyte_ohmic": 1.4410750419469716,
        "solid_ohmic": 0.06826012609032722
      },
      "at_cutoff_mV": {
        "contact_ohmic": 63.73089822425949,
        "reaction": 130.0026308788676,
        "particle_diffusion": 146.2442155309227,
        "electrolyte_concentration": 1.0751647617564,
        "electrolyte_ohmic": 1.4409567569214001,
        "solid_ohmic": 0.06826012609006643
      },
      "total_mean_mV": 104.3596904603777,
      "total_at_cutoff_mV": 342.5621262788177,
      "bulk_ocv_at_cutoff_V": 3.842562217820823,
      "share_of_mean_loss": {
        "contact_ohmic": 0.6106850062808131,
        "reaction": 0.3220984399644861,
        "particle_diffusion": 0.04239366952959374,
        "electrolyte_concentration": 0.010360066623991566,
        "electrolyte_ohmic": 0.013808732429060866,
        "solid_ohmic": 0.0006540851720544684
      },
      "model_capacity_locked_out_mAh": 0.01597056393516316
    },
    {
      "rate": "C/2",
      "step": "charge",
      "mean_current_mA": 0.7172696946904001,
      "capacity_mAh": 1.3830249292127483,
      "closure_max_abs_V": 9.165178749270808e-08,
      "capacity_weighted_mean_mV": {
        "contact_ohmic": 63.79414146230258,
        "reaction": 32.12878616508178,
        "particle_diffusion": 4.241235126617687,
        "electrolyte_concentration": 1.0937984789533006,
        "electrolyte_ohmic": 1.4425292596556822,
        "solid_ohmic": 0.06832786389794669
      },
      "at_cutoff_mV": {
        "contact_ohmic": 63.7941414623026,
        "reaction": 29.7203476758201,
        "particle_diffusion": 114.0730371828029,
        "electrolyte_concentration": 1.0925031733722,
        "electrolyte_ohmic": 1.4426745627655,
        "solid_ohmic": 0.068327863897947
      },
      "total_mean_mV": 102.76881835650899,
      "total_at_cutoff_mV": 210.19103192096125,
      "bulk_ocv_at_cutoff_V": 4.289808876427306,
      "share_of_mean_loss": {
        "contact_ohmic": 0.620753867588496,
        "reaction": 0.3126316588911802,
        "particle_diffusion": 0.04126966909266854,
        "electrolyte_concentration": 0.010643291383957258,
        "electrolyte_ohmic": 0.014036643436450662,
        "solid_ohmic": 0.0006648696072471584
      }
    },
    {
      "rate": "2C",
      "step": "discharge",
      "mean_current_mA": 2.8638540306153004,
      "capacity_mAh": 1.0472898026031563,
      "closure_max_abs_V": 3.659166956104798e-07,
      "capacity_weighted_mean_mV": {
        "contact_ohmic": 254.71187547569895,
        "reaction": 95.2650268856853,
        "particle_diffusion": 10.776750562166665,
        "electrolyte_concentration": 4.223344162223234,
        "electrolyte_ohmic": 5.75954666544046,
        "solid_ohmic": 0.27281374060252656
      },
      "at_cutoff_mV": {
        "contact_ohmic": 254.711875475699,
        "reaction": 141.9617764798711,
        "particle_diffusion": 28.6498849011533,
        "electrolyte_concentration": 4.2361723054227,
        "electrolyte_ohmic": 5.7593192925847,
        "solid_ohmic": 0.2728137406024
      },
      "total_mean_mV": 371.0093574918172,
      "total_at_cutoff_mV": 435.59184219533324,
      "bulk_ocv_at_cutoff_V": 3.935592208079764,
      "share_of_mean_loss": {
        "contact_ohmic": 0.6865376043279899,
        "reaction": 0.2567725718017407,
        "particle_diffusion": 0.029047112544605704,
        "electrolyte_concentration": 0.011383389871282106,
        "electrolyte_ohmic": 0.015523992991382947,
        "solid_ohmic": 0.0007353284629985205
      },
      "model_capacity_locked_out_mAh": 0.1021491073545235
    },
    {
      "rate": "2C",
      "step": "charge",
      "mean_current_mA": 2.870840335767701,
      "capacity_mAh": 1.047290641440619,
      "closure_max_abs_V": 3.668181642879631e-07,
      "capacity_weighted_mean_mV": {
        "contact_ohmic": 255.3332391586971,
        "reaction": 91.7771338964823,
        "particle_diffusion": 9.657861051669874,
        "electrolyte_concentration": 4.415222277488569,
        "electrolyte_ohmic": 5.77387760632417,
        "solid_ohmic": 0.27347926336140116
      },
      "at_cutoff_mV": {
        "contact_ohmic": 255.3332391586971,
        "reaction": 87.2632613092711,
        "particle_diffusion": 6.1532760487734,
        "electrolyte_concentration": 4.4308321830978,
        "electrolyte_ohmic": 5.774019114785901,
        "solid_ohmic": 0.2734792633614
      },
      "total_mean_mV": 367.2308132540235,
      "total_at_cutoff_mV": 359.22810707798675,
      "bulk_ocv_at_cutoff_V": 4.140771526103849,
      "share_of_mean_loss": {
        "contact_ohmic": 0.6952936135619867,
        "reaction": 0.24991675693890528,
        "particle_diffusion": 0.026299157649903607,
        "electrolyte_concentration": 0.012023016909625284,
        "electrolyte_ohmic": 0.01572274819523443,
        "solid_ohmic": 0.0007447067443445388
      }
    }
  ],
  "version": "v2_1",
  "discharge_mean_loss_mV": {
    "C/10": 21.657460918608,
    "C/5": 43.46000301071203,
    "C/2": 104.3596904603777,
    "2C": 371.0093574918172
  },
  "discharge_dominant_term": {
    "C/10": "contact_ohmic",
    "C/5": "contact_ohmic",
    "C/2": "contact_ohmic",
    "2C": "contact_ohmic"
  },
  "two_c": {
    "mean_loss_mV": 371.0093574918172,
    "shares": {
      "contact_ohmic": 0.6865376043279899,
      "reaction": 0.2567725718017407,
      "particle_diffusion": 0.029047112544605704,
      "electrolyte_concentration": 0.011383389871282106,
      "electrolyte_ohmic": 0.015523992991382947,
      "solid_ohmic": 0.0007353284629985205
    },
    "at_cutoff_mV": {
      "contact_ohmic": 254.711875475699,
      "reaction": 141.9617764798711,
      "particle_diffusion": 28.6498849011533,
      "electrolyte_concentration": 4.2361723054227,
      "electrolyte_ohmic": 5.7593192925847,
      "solid_ohmic": 0.2728137406024
    },
    "bulk_ocv_at_cutoff_V": 3.935592208079764,
    "capacity_locked_out_mAh": 0.1021491073545235
  }
}
