Repository: Soham-ChemE/LMO-Cathode-Rate-Model-PyBaMM

# LiMn2O4 half cell: a physics-based rate model fitted to my own data

A PyBaMM Doyle-Fuller-Newman (DFN) half-cell model of a commercial LiMn2O4 cathode against lithium metal,
parameterised with the open-circuit curve I measured at C/10, fitted to my C/5 and C/2 cycles only, and then
asked to predict the 2C cycle it had never seen and the cyclic voltammograms from a different technique.
All data were measured by me on one coin cell on a Bio-Logic VMP-300 (MSE 5550, University of Pennsylvania,
2026; see [`data/README.md`](data/README.md)). This file is generated by `scripts/write_readme.py` from

File: results/v2_1_variants_dfn.json
{
  "model": "DFN",
  "headline_variant": "dl",
  "chosen_on": "training curves and rests only (never 2C)",
  "variants": {
    "dl": {
      "model_options": {
        "surface form": "differential"
      },
      "parameters": {
        "Ds": 2.5072766016365536e-14,
        "k": 1.1311206975595522e-11,
        "R_contact": 89.04699722754464,
        "C_dl": 3.1495434648062033
      },
      "tau_R2_over_Ds_s": 997.0978065875127,
      "training_rmse_curves_mV": 25.974957506743642,
      "training_rmse_rests_mV": 14.865157304837478,
      "k_R_contact_correlation": 0.8819317515070082,
      "converged": true,
      "fit_time_s": 96.41961121559143
    }
  }
}

File: results/v2_1_variants_spme.json
{
  "model": "SPMe",
  "headline_variant": "dl",
  "chosen_on": "training curves and rests only (never 2C)",
  "variants": {
    "dl": {
      "model_options": {
        "surface form": "differential"
      },
      "parameters": {
        "Ds": 2.499704475746834e-14,
        "k": 1.1283579645016166e-11,
        "R_contact": 88.94024372498023,
        "C_dl": 3.148648826008564
      },
      "tau_R2_over_Ds_s": 1000.1182236764521,
      "training_rmse_curves_mV": 25.982641640699338,
      "training_rmse_rests_mV": 14.867466842032778,
      "k_R_contact_correlation": 0.8814908639216646,
      "converged": true,
      "fit_time_s": 348.3434920310974
    },
    "psd": {
      "model_options": {
        "particle size": "distribution"
      },
      "parameters": {
        "Ds": 1.8714691477071017e-13,
        "k": 1.482939876704946e-11,
        "R_contact": 83.77185253534704,
        "sd_p": 1.9952623149688793
      },
      "tau_R2_over_Ds_s": 133.58488987451202,
      "training_rmse_curves_mV": 23.559740305897275,
      "training_rmse_rests_mV": 35.690033971241654,
      "k_R_contact_correlation": 0.8957609761746108,
      "converged": true,
      "fit_time_s": 2642.543651819229
    }
  }
}

File: results/v2_comparison.json
{
  "models": {
    "SPMe": {
      "v1": {
        "parameters": {
          "Ds": 1.1400733779852808e-14,
          "k": 2.4074398723108554e-11,
          "R_contact": 96.52624810440244
        },
        "model_options": {},
        "variant": null,
        "tau_R2_over_Ds_s": 2192.8413102829927,
        "k_R_contact_correlation": 0.9449130133550893,
        "Ds_k_correlation": -0.5403477327870128,
        "Ds_R_contact_correlation": -0.41086262050497663,
        "training_rmse_curves_mV": 26.203827729013522,
        "training_rmse_rests_mV": null,
        "two_c": {
          "capacity_mAh": 0.989370278796944,
          "capacity_error_pct": 20.22667773477489,
          "mean_voltage_error_mV": -17.381480795852333,
          "energy_error_pct": 19.661274389658352,
          "vq_rmse_mV": 66.06684852973662
        },
        "c10": {
          "capacity_error_pct": -1.0072693229200362,
          "vq_rmse_mV": 25.117698909721245
        },
        "rates": {
          "C/10": {
            "capacity_error_pct": -1.0072693229200362,
            "vq_rmse_mV": 25.117698909721245
          },
          "C/5": {
            "capacity_error_pct": -1.4693530728816149,
            "vq_rmse_mV": 26.33571964464847
          },
          "C/2": {
            "capacity_error_pct": -0.14526406304821715,
            "vq_rmse_mV": 21.358811648601538
          },
          "2C": {
            "capacity_error_pct": 20.22667773477489,
            "vq_rmse_mV": 66.06684852973662
          }
        },
        "two_c_shares": {
          "contact_ohmic": 0.7390876792103346,
          "reaction": 0.1715369027263935,
          "particle_diffusion": 0.061761367695867354,
          "electrolyte_concentration": 0.011486411076221576,
          "electrolyte_ohmic": 0.015398239056688993,
          "solid_ohmic": 0.0007294002344939984
        },
        "two_c_mean_loss_mV": 374.02475033723687,
        "cv_max_peak_shift_mV": 79.97489985604034,
        "b_value_model": {
          "oxidation": 0.6641695291605723,
          "reduction": 0.6973932804642019
        }
      },
      "v2": {
        "parameters": {
          "Ds": 1.2104074050816554e-13,
          "k": 9.990033291339789e-09,
          "R_contact": 135.45759820045984
        },
        "model_options": {},
        "variant": null,
        "tau_R2_over_Ds_s": 206.54202787460207,
        "k_R_contact_correlation": 0.6334026376822569,
        "Ds_k_correlation": -0.528076196804562,
        "Ds_R_contact_correlation": -0.1945445025159751,
        "training_rmse_curves_mV": 28.766945083161744,
        "training_rmse_rests_mV": 40.17599871563823,
        "two_c": {
          "capacity_mAh": 0.6884557638317061,
          "capacity_error_pct": -16.339967930418798,
          "mean_voltage_error_mV": -108.1459548053001,
          "energy_error_pct": -18.787898300732433,
          "vq_rmse_mV": 149.53381118845556
        },
        "c10": {
          "capacity_error_pct": -0.29267204933246993,
          "vq_rmse_mV": 14.7082693309314
        },
        "rates": {
          "C/10": {
            "capacity_error_pct": -0.29267204933246993,
            "vq_rmse_mV": 14.7082693309314
          },
          "C/5": {
            "capacity_error_pct": -0.03182561957580101,
            "vq_rmse_mV": 14.967081127332845
          },
          "C/2": {
            "capacity_error_pct": 3.7176684438943544,
            "vq_rmse_mV": 40.08649365056121
          },
          "2C": {
            "capacity_error_pct": -16.339967930418798,
            "vq_rmse_mV": 149.53381118845556
          }
        },
        "two_c_shares": {
          "contact_ohmic": 0.9376674623229422,
          "reaction": 0.031063416560255592,
          "particle_diffusion": 0.0063202722459180126,
          "electrolyte_concentration": 0.010368571833587626,
          "electrolyte_ohmic": 0.013920858977772458,
          "solid_ohmic": 0.0006594180595240944
        },
        "two_c_mean_loss_mV": 413.71893999907013,
        "cv_max_peak_shift_mV": 158.93146443781214,
        "b_value_model": {
          "oxidation": 0.6640369078838364,
          "reduction": 0.7037614087147166
        }
      },
      "v2.1": {
        "parameters": {
          "Ds": 2.499704475746834e-14,
          "k": 1.1283579645016166e-11,
          "R_contact": 88.94024372498023,
          "C_dl": 3.148648826008564
        },
        "model_options": {
          "surface form": "differential"
        },
        "variant": "dl",
        "tau_R2_over_Ds_s": 1000.1182236764521,
        "k_R_contact_correlation": 0.8814908639216646,
        "Ds_k_correlation": -0.4613792547216323,
        "Ds_R_contact_correlation": -0.2541384928052634,
        "training_rmse_curves_mV": 25.982641640699338,
        "training_rmse_rests_mV": 14.867466842032778,
        "two_c": {
          "capacity_mAh": 1.0472898026031563,
          "capacity_error_pct": 27.264964686014793,
          "mean_voltage_error_mV": -18.150550909966867,
          "energy_error_pct": 26.639979926384093,
          "vq_rmse_mV": 63.61778879547947
        },
        "c10": {
          "capacity_error_pct": -0.45026468993643654,
          "vq_rmse_mV": 16.084728481856487
        },
        "rates": {
          "C/10": {
            "capacity_error_pct": -0.45026468993643654,
            "vq_rmse_mV": 16.084728481856487
          },
          "C/5": {
            "capacity_error_pct": -0.485551283104579,
            "vq_rmse_mV": 10.786281582140106
          },
          "C/2": {
            "capacity_error_pct": 2.1888914435623166,
            "vq_rmse_mV": 32.06118721417045
          },
          "2C": {
            "capacity_error_pct": 27.264964686014793,
            "vq_rmse_mV": 63.61778879547947
          }
        },
        "two_c_shares": {
          "contact_ohmic": 0.6865376043279899,
          "reaction": 0.2567725718017407,
          "particle_diffusion": 0.029047112544605704,
          "electrolyte_concentration": 0.011383389871282106,
          "electrolyte_ohmic": 0.015523992991382947,
          "solid_ohmic": 0.0007353284629985205
        },
        "two_c_mean_loss_mV": 371.0093574918172,
        "cv_max_peak_shift_mV": 104.96839720171192,
        "b_value_model": {
          "oxidation": 0.6935632550009178,
          "reduction": 0.7371324402154935
        }
      },
      "measured_2c_capacity_mAh": 0.8229207505671382,
      "two_c_abs_error_change_pct_points": -3.886709804356091,
      "two_c_improved": true,
      "v2_1_two_c_abs_error_change_pct_points": 7.038286951239904,
      "v2_1_two_c_improved": false
    },
    "DFN": {
      "v1": {
        "parameters": {
          "Ds": 1.1404172374319819e-14,
          "k": 2.4058758679981495e-11,
          "R_contact": 96.52506956221127
        },
        "model_options": {},
        "variant": null,
        "tau_R2_over_Ds_s": 2192.180123153486,
        "k_R_contact_correlation": 0.9449447602617741,
        "Ds_k_correlation": -0.5410014318248303,
        "Ds_R_contact_correlation": -0.4116876420404967,
        "training_rmse_curves_mV": 26.201295215672864,
        "training_rmse_rests_mV": null,
        "two_c": {
          "capacity_mAh": 0.9880980499378833,
          "capacity_error_pct": 20.072078539386528,
          "mean_voltage_error_mV": -17.328437395724983,
          "energy_error_pct": 19.509125478606496,
          "vq_rmse_mV": 66.00013336189097
        },
        "c10": {
          "capacity_error_pct": -1.0070403279615694,
          "vq_rmse_mV": 25.112969519629218
        },
        "rates": {
          "C/10": {
            "capacity_error_pct": -1.0070403279615694,
            "vq_rmse_mV": 25.112969519629218
          },
          "C/5": {
            "capacity_error_pct": -1.4688973848050269,
            "vq_rmse_mV": 26.33012956452275
          },
          "C/2": {
            "capacity_error_pct": -0.1437310753403675,
            "vq_rmse_mV": 21.35487820587398
          },
          "2C": {
            "capacity_error_pct": 20.072078539386528,
            "vq_rmse_mV": 66.00013336189097
          }
        },
        "two_c_shares": {
          "contact_ohmic": 0.7391734607114969,
          "reaction": 0.1715162162539303,
          "particle_diffusion": 0.061747307156234645,
          "electrolyte_concentration": 0.011441912464989826,
          "electrolyte_ohmic": 0.015387379954285678,
          "solid_ohmic": 0.0007337234590624597
        },
        "two_c_mean_loss_mV": 373.9767784074464,
        "cv_max_peak_shift_mV": 79.97485549505168,
        "b_value_model": {
          "oxidation": 0.6640196685435096,
          "reduction": 0.697241893113022
        }
      },
      "v2": {
        "parameters": {
          "Ds": 1.2065877785589646e-13,
          "k": 9.993216147794299e-09,
          "R_contact": 135.44239738103886
        },
        "model_options": {},
        "variant": null,
        "tau_R2_over_Ds_s": 207.1958662622761,
        "k_R_contact_correlation": 0.6227779179538052,
        "Ds_k_correlation": -0.5438251659371467,
        "Ds_R_contact_correlation": -0.19672261968486507,
        "training_rmse_curves_mV": 28.761302217362275,
        "training_rmse_rests_mV": 40.176821578758336,
        "two_c": {
          "capacity_mAh": 0.6884735126134649,
          "capacity_error_pct": -16.337811127136526,
          "mean_voltage_error_mV": -108.0766610379329,
          "energy_error_pct": -18.784236071716496,
          "vq_rmse_mV": 149.3253829253559
        },
        "c10": {
          "capacity_error_pct": -0.29289336404262106,
          "vq_rmse_mV": 14.70717443383385
        },
        "rates": {
          "C/10": {
            "capacity_error_pct": -0.29289336404262106,
            "vq_rmse_mV": 14.70717443383385
          },
          "C/5": {
            "capacity_error_pct": -0.03227152309639443,
            "vq_rmse_mV": 14.954921881730247
          },
          "C/2": {
            "capacity_error_pct": 3.716445257247131,
            "vq_rmse_mV": 40.08232770635895
          },
          "2C": {
            "capacity_error_pct": -16.337811127136526,
            "vq_rmse_mV": 149.3253829253559
          }
        },
        "two_c_shares": {
          "contact_ohmic": 0.9376469870884399,
          "reaction": 0.031067790800670066,
          "particle_diffusion": 0.0063518335809488345,
          "electrolyte_concentration": 0.010342987499193615,
          "electrolyte_ohmic": 0.013928849831849778,
          "solid_ohmic": 0.0006615511988978069
        },
        "two_c_mean_loss_mV": 413.6815464638317,
        "cv_max_peak_shift_mV": 158.9303988047348,
        "b_value_model": {
          "oxidation": 0.6637449208623397,
          "reduction": 0.7035604444161018
        }
      },
      "v2.1": {
        "parameters": {
          "Ds": 2.5072766016365536e-14,
          "k": 1.1311206975595522e-11,
          "R_contact": 89.04699722754464,
          "C_dl": 3.1495434648062033
        },
        "model_options": {
          "surface form": "differential"
        },
        "variant": "dl",
        "tau_R2_over_Ds_s": 997.0978065875127,
        "k_R_contact_correlation": 0.8819317515070082,
        "Ds_k_correlation": -0.46651343240723764,
        "Ds_R_contact_correlation": -0.2606149826632006,
        "training_rmse_curves_mV": 25.974957506743642,
        "training_rmse_rests_mV": 14.865157304837478,
        "two_c": {
          "capacity_mAh": 1.0456529568367245,
          "capacity_error_pct": 27.06605783316126,
          "mean_voltage_error_mV": -18.651020924949968,
          "energy_error_pct": 26.42484394524017,
          "vq_rmse_mV": 63.25901266114532
        },
        "c10": {
          "capacity_error_pct": -0.44915279796817126,
          "vq_rmse_mV": 16.065246408969074
        },
        "rates": {
          "C/10": {
            "capacity_error_pct": -0.44915279796817126,
            "vq_rmse_mV": 16.065246408969074
          },
          "C/5": {
            "capacity_error_pct": -0.4833181722415427,
            "vq_rmse_mV": 10.749227933804923
          },
          "C/2": {
            "capacity_error_pct": 2.1946669197233413,
            "vq_rmse_mV": 32.06622150371977
          },
          "2C": {
            "capacity_error_pct": 27.06605783316126,
            "vq_rmse_mV": 63.25901266114532
          }
        },
        "two_c_shares": {
          "contact_ohmic": 0.686770513380662,
          "reaction": 0.2564748599527573,
          "particle_diffusion": 0.029004777097928598,
          "electrolyte_concentration": 0.011535986366451086,
          "electrolyte_ohmic": 0.015474991786687686,
          "solid_ohmic": 0.0007388714155133667
        },
        "two_c_mean_loss_mV": 371.32869998882677,
        "cv_max_peak_shift_mV": 104.96735113813216,
        "b_value_model": {
          "oxidation": 0.6933028286522057,
          "reduction": 0.7367098000766319
        }
      },
      "measured_2c_capacity_mAh": 0.8229207505671382,
      "two_c_abs_error_change_pct_points": -3.734267412250002,
      "two_c_improved": true,
      "v2_1_two_c_abs_error_change_pct_points": 6.993979293774732,
      "v2_1_two_c_improved": false
    }
  },
  "rests_measured": {
    "after_charge_mean_ohm_c10_c5_c2": 71.60840159914281,
    "after_discharge_mean_ohm_c10_c5_c2": 108.83697139530325,
    "after_charge_mean_ohm_2c_post_hoc": 73.79755430608304,
    "after_discharge_mean_ohm_2c_post_hoc": 89.97287994542637,
    "v1_R_contact_ohm": 96.52506956221127
  }
}

File: results/v2_cv_dfn.json
{
  "model": "DFN",
  "disc_mm": 10.0,
  "scans": {
    "0.1 mV/s": {
      "scan_rate_V_s": 0.0001,
      "measured": {
        "oxidation_peak_V": 4.3547416,
        "oxidation_peak_mA": 1.618320446789776,
        "reduction_peak_V": 3.8062489,
        "reduction_peak_mA": -1.283918521290925
      },
      "model": {
        "oxidation_peak_V": 4.387782255717484,
        "oxidation_peak_mA": 1.6028194756345078,
        "reduction_peak_V": 3.744282070388074,
        "reduction_peak_mA": -1.4989382278433543
      },
      "oxidation_peak_shift_mV": 33.04065571748449,
      "reduction_peak_shift_mV": -61.96682961192579,
      "oxidation_peak_current_error_pct": -0.9578431259406717,
      "reduction_peak_current_error_pct": 16.747145787431773,
      "peak_separation_measured_mV": 548.4926999999997,
      "peak_separation_model_mV": 643.50018532941
    },
    "0.2 mV/s": {
      "scan_rate_V_s": 0.0002,
      "measured": {
        "oxidation_peak_V": 4.4166608,
        "oxidation_peak_mA": 2.421871452862908,
        "reduction_peak_V": 3.72328,
        "reduction_peak_mA": -2.056479521418716
      },
      "model": {
        "oxidation_peak_V": 4.500500242995114,
        "oxidation_peak_mA": 2.485026257586874,
        "reduction_peak_V": 3.594331276095322,
        "reduction_peak_mA": -2.4696610829742167
      },
      "oxidation_peak_shift_mV": 83.83944299511458,
      "reduction_peak_shift_mV": -128.94872390467782,
      "oxidation_peak_current_error_pct": 2.607686078850735,
      "reduction_peak_current_error_pct": 20.091693462157913,
      "peak_separation_measured_mV": 693.3807999999999,
      "peak_separation_model_mV": 906.1689668997923
    },
    "0.3 mV/s": {
      "scan_rate_V_s": 0.0003,
      "measured": {
        "oxidation_peak_V": 4.4930315,
        "oxidation_peak_mA": 3.124308136805983,
        "reduction_peak_V": 3.6368725,
        "reduction_peak_mA": -2.73406566786722
      },
      "model": {
        "oxidation_peak_V": 4.648027199422493,
        "oxidation_peak_mA": 3.337043249051608,
        "reduction_peak_V": 3.477942101195265,
        "reduction_peak_mA": -3.2396597721513296
      },
      "oxidation_peak_shift_mV": 154.9956994224928,
      "reduction_peak_shift_mV": -158.9303988047348,
      "oxidation_peak_current_error_pct": 6.809031085618433,
      "reduction_peak_current_error_pct": 18.49239066296866,
      "peak_separation_measured_mV": 856.1589999999999,
      "peak_separation_model_mV": 1170.0850982272275
    }
  },
  "b_value": {
    "measured_oxidation": {
      "b": 0.5969302326070194,
      "log10_intercept": 2.5955434178878236,
      "r2": 0.9995813187730955
    },
    "measured_reduction": {
      "b": 0.6871204976045844,
      "log10_intercept": 2.856411030427321,
      "r2": 0.9999241493393887
    },
    "model_oxidation": {
      "b": 0.6637449208623397,
      "log10_intercept": 2.857340846116739,
      "r2": 0.9986035508624175
    },
    "model_reduction": {
      "b": 0.7035604444161018,
      "log10_intercept": 2.9913897968157346,
      "r2": 0.9996363411998815
    }
  },
  "randles_sevcik": {
    "assumptions": "reversible planar electrode, geometric disc area, C = cycling lithium concentration",
    "area_m2": 7.853981633974483e-05,
    "concentration_mol_m3": 17417.756723088918,
    "per_scan": {
      "0.1 mV/s": {
        "oxidation_m2_s": 1.9390820039005524e-13,
        "reduction_m2_s": 1.2205120202867008e-13
      },
      "0.2 mV/s": {
        "oxidation_m2_s": 2.1713974015334032e-13,
        "reduction_m2_s": 1.5656183966765556e-13
      },
      "0.3 mV/s": {
        "oxidation_m2_s": 2.409093180565162e-13,
        "reduction_m2_s": 1.8448614727058764e-13
      }
    },
    "apparent_D_geometric_mean_m2_s": 1.8150843169677578e-13,
    "fitted_Ds_m2_s": 1.2065877785589646e-13,
    "ratio_apparent_to_fitted": 1.504311869572825
  }
}

File: results/v2_cv_spme.json
{
  "model": "SPMe",
  "disc_mm": 10.0,
  "scans": {
    "0.1 mV/s": {
      "scan_rate_V_s": 0.0001,
      "measured": {
        "oxidation_peak_V": 4.3547416,
        "oxidation_peak_mA": 1.618320446789776,
        "reduction_peak_V": 3.8062489,
        "reduction_peak_mA": -1.283918521290925
      },
      "model": {
        "oxidation_peak_V": 4.387781357848183,
        "oxidation_peak_mA": 1.603290958003551,
        "reduction_peak_V": 3.744283192271448,
        "reduction_peak_mA": -1.4990244288147387
      },
      "oxidation_peak_shift_mV": 33.039757848182916,
      "reduction_peak_shift_mV": -61.96570772855203,
      "oxidation_peak_current_error_pct": -0.9287090709407142,
      "reduction_peak_current_error_pct": 16.75385968476675,
      "peak_separation_measured_mV": 548.4926999999997,
      "peak_separation_model_mV": 643.4981655767347
    },
    "0.2 mV/s": {
      "scan_rate_V_s": 0.0002,
      "measured": {
        "oxidation_peak_V": 4.4166608,
        "oxidation_peak_mA": 2.421871452862908,
        "reduction_peak_V": 3.72328,
        "reduction_peak_mA": -2.056479521418716
      },
      "model": {
        "oxidation_peak_V": 4.50050145094464,
        "oxidation_peak_mA": 2.4864913329132015,
        "reduction_peak_V": 3.5943328219037864,
        "reduction_peak_mA": -2.4701138474301767
      },
      "oxidation_peak_shift_mV": 83.84065094463989,
      "reduction_peak_shift_mV": -128.94717809621346,
      "oxidation_peak_current_error_pct": 2.6681796002800295,
      "reduction_peak_current_error_pct": 20.113709944755698,
      "peak_separation_measured_mV": 693.3807999999999,
      "peak_separation_model_mV": 906.1686290408533
    },
    "0.3 mV/s": {
      "scan_rate_V_s": 0.0003,
      "measured": {
        "oxidation_peak_V": 4.4930315,
        "oxidation_peak_mA": 3.124308136805983,
        "reduction_peak_V": 3.6368725,
        "reduction_peak_mA": -2.73406566786722
      },
      "model": {
        "oxidation_peak_V": 4.648025043656472,
        "oxidation_peak_mA": 3.3390364923736877,
        "reduction_peak_V": 3.477941035562188,
        "reduction_peak_mA": -3.2405698183282685
      },
      "oxidation_peak_shift_mV": 154.993543656472,
      "reduction_peak_shift_mV": -158.93146443781214,
      "oxidation_peak_current_error_pct": 6.872828996541425,
      "reduction_peak_current_error_pct": 18.52567611721485,
      "peak_separation_measured_mV": 856.1589999999999,
      "peak_separation_model_mV": 1170.084008094284
    }
  },
  "b_value": {
    "measured_oxidation": {
      "b": 0.5969302326070194,
      "log10_intercept": 2.5955434178878236,
      "r2": 0.9995813187730955
    },
    "measured_reduction": {
      "b": 0.6871204976045844,
      "log10_intercept": 2.856411030427321,
      "r2": 0.9999241493393887
    },
    "model_oxidation": {
      "b": 0.6640369078838364,
      "log10_intercept": 2.858647400999196,
      "r2": 0.9986167593622419
    },
    "model_reduction": {
      "b": 0.7037614087147166,
      "log10_intercept": 2.9922170493067077,
      "r2": 0.9996373895129371
    }
  },
  "randles_sevcik": {
    "assumptions": "reversible planar electrode, geometric disc area, C = cycling lithium concentration",
    "area_m2": 7.853981633974483e-05,
    "concentration_mol_m3": 17417.756723088918,
    "per_scan": {
      "0.1 mV/s": {
        "oxidation_m2_s": 1.9390820039005524e-13,
        "reduction_m2_s": 1.2205120202867008e-13
      },
      "0.2 mV/s": {
        "oxidation_m2_s": 2.1713974015334032e-13,
        "reduction_m2_s": 1.5656183966765556e-13
      },
      "0.3 mV/s": {
        "oxidation_m2_s": 2.409093180565162e-13,
        "reduction_m2_s": 1.8448614727058764e-13
      }
    },
    "apparent_D_geometric_mean_m2_s": 1.8150843169677578e-13,
    "fitted_Ds_m2_s": 1.2104074050816554e-13,
    "ratio_apparent_to_fitted": 1.4995647823596305
  }
}

File: results/v2_fit_dfn.json
{
  "version": "v2",
  "model": "DFN",
  "disc_mm": 10.0,
  "training_curves": [
    "C/5 cycle 1 charge+discharge",
    "C/2 cycle 1 charge+discharge"
  ],
  "training_rests": [
    "C/10 cycle 1 rest after charge",
    "C/10 cycle 1 rest after discharge",
    "C/5 cycle 1 rest after charge",
    "C/5 cycle 1 rest after discharge",
    "C/2 cycle 1 rest after charge",
    "C/2 cycle 1 rest after discharge"
  ],
  "two_c_used": false,
  "particle_radius_m": 5e-06,
  "weighting": {
    "lambda": 1.0,
    "rest_points": "every logged sample of each rest",
    "rest_weight": 3.4469099377285564,
    "rule": "w_rest = sqrt(lambda * N_curve / N_rest): the rest block carries lambda times the summed squared weight of the curve block",
    "n_curve_points": 1200,
    "n_rest_points": 101,
    "rest_period_s": 0.05,
    "name": "lambda=1"
  },
  "block_sizes": {
    "C/5 charge": 300,
    "C/5 discharge": 300,
    "C/2 charge": 300,
    "C/2 discharge": 300,
    "C/10 rest after charge": 11,
    "C/10 rest after discharge": 18,
    "C/5 rest after charge": 12,
    "C/5 rest after discharge": 22,
    "C/2 rest after charge": 15,
    "C/2 rest after discharge": 23
  },
  "training_rmse_curves_V": 0.028761302217362273,
  "training_rmse_rests_V": 0.040176821578758334,
  "training_rmse_rest_traces_V": 0.040176821578758334,
  "training_rmse_per_block_mV": {
    "C/5 charge": 29.856041242359215,
    "C/5 discharge": 14.815671096848282,
    "C/2 charge": 22.55944106548115,
    "C/2 discharge": 41.09786285260383,
    "C/10 rest after charge": 33.04717586002951,
    "C/10 rest after discharge": 36.157897687683175,
    "C/5 rest after charge": 34.42309674841774,
    "C/5 rest after discharge": 46.007556403074545,
    "C/2 rest after charge": 30.157092258335258,
    "C/2 rest after discharge": 48.02946296176242
  },
  "weighted_rmse_V": 0.0474537470254744,
  "n_residuals": 1301,
  "fit_time_s": 391.0033555030823,
  "converged": true,
  "parameters": {
    "Ds": {
      "value": 1.2065877785589646e-13,
      "log10": -12.918441077934983,
      "sd_log10_jacobian": 0.03221630044926435,
      "ci95_low_jacobian": 1.0433138512042324e-13,
      "ci95_high_jacobian": 1.3954133415246574e-13,
      "leave_one_step_out_min": 5.95793817768391e-14,
      "leave_one_step_out_max": 1.6019122546117058e-13,
      "unit": "m2/s"
    },
    "k": {
      "value": 9.993216147794299e-09,
      "log10": -8.00029471893569,
      "sd_log10_jacobian": 15.346145578120755,
      "ci95_low_jacobian": 8.341803357535747e-39,
      "ci95_high_jacobian": 1.1971556352538918e+22,
      "leave_one_step_out_min": 9.99999959993057e-09,
      "leave_one_step_out_max": 9.999999999999959e-09,
      "unit": "m^2.5/(mol^0.5 s) in j0 = k F sqrt(c_e c_s (c_max - c_s))"
    },
    "R_contact": {
      "value": 135.44239738103886,
      "log10": 2.1317546323435073,
      "sd_log10_jacobian": 0.009190839923847937,
      "ci95_low_jacobian": 129.93931892664324,
      "ci95_high_jacobian": 141.1785374885614,
      "leave_one_step_out_min": 129.68004642638573,
      "leave_one_step_out_max": 140.6822255957786,
      "unit": "Ohm"
    },
    "tau_R2_over_Ds_s": {
      "value": 207.1958662622761,
      "ci95_low_jacobian": 179.15838451626453,
      "ci95_high_jacobian": 239.6210878552417,
      "leave_one_step_out_min": 156.06347930748464,
      "leave_one_step_out_max": 419.60824792778413
    }
  },
  "log10_correlation": {
    "Ds-k": -0.5438251659371467,
    "Ds-R_contact": -0.19672261968486507,
    "k-R_contact": 0.6227779179538052
  },
  "rest_jumps": {
    "C/10 rest after charge": {
      "current_mA": 0.1466875751679145,
      "first_sample_delay_s": 0.04840000015246915,
      "jump_measured_mV": 10.367800000000038,
      "jump_model_mV": 21.244131359267726,
      "instantaneous_resistance_measured_ohm": 70.67946953333934,
      "instantaneous_resistance_model_ohm": 144.82570411944837,
      "relaxation_30s_measured_mV": 72.55410000000052,
      "relaxation_30s_model_mV": 25.30504686508106,
      "end_of_rest_error_mV": 47.24905313491945
    },
    "C/10 rest after discharge": {
      "current_mA": 0.1402053092400055,
      "first_sample_delay_s": 0.048399987164884806,
      "jump_measured_mV": 13.786100000000356,
      "jump_model_mV": 40.2330796150312,
      "instantaneous_resistance_measured_ohm": 98.32794545890634,
      "instantaneous_resistance_model_ohm": 286.9583172928182,
      "relaxation_30s_measured_mV": 173.08240000000018,
      "relaxation_30s_model_mV": 142.65088491851063,
      "end_of_rest_error_mV": -30.431515081489557
    },
    "C/5 rest after charge": {
      "current_mA": 0.2871264976975961,
      "first_sample_delay_s": 0.0483999993884936,
      "jump_measured_mV": 19.31620000000045,
      "jump_model_mV": 41.573709034240736,
      "instantaneous_resistance_measured_ohm": 67.27418108357392,
      "instantaneous_resistance_model_ohm": 144.79231059345312,
      "relaxation_30s_measured_mV": 104.74780000000017,
      "relaxation_30s_model_mV": 49.51253748964213,
      "end_of_rest_error_mV": 55.23526251035804
    },
    "C/5 rest after discharge": {
      "current_mA": 0.2863935096132857,
      "first_sample_delay_s": 0.04840000014519319,
      "jump_measured_mV": 26.39979999999964,
      "jump_model_mV": 73.54267268590098,
      "instantaneous_resistance_measured_ohm": 92.1801616092733,
      "instantaneous_resistance_model_ohm": 256.78889436148506,
      "relaxation_30s_measured_mV": 226.6608999999997,
      "relaxation_30s_model_mV": 170.8152210107583,
      "end_of_rest_error_mV": -55.84567898924142
    },
    "C/2 rest after charge": {
      "current_mA": 0.717257040977103,
      "first_sample_delay_s": 0.04839999941759743,
      "jump_measured_mV": 50.232799999999855,
      "jump_model_mV": 104.5398046849364,
      "instantaneous_resistance_measured_ohm": 70.03458611095523,
      "instantaneous_resistance_model_ohm": 145.74942971981733,
      "relaxation_30s_measured_mV": 171.3786000000006,
      "relaxation_30s_model_mV": 131.2904071523633,
      "end_of_rest_error_mV": 40.088192847637316
    },
    "C/2 rest after discharge": {
      "current_mA": 0.7165621104061113,
      "first_sample_delay_s": 0.04839999941032147,
      "jump_measured_mV": 72.55840000000013,
      "jump_model_mV": 136.32731070621463,
      "instantaneous_resistance_measured_ohm": 101.259052001616,
      "instantaneous_resistance_model_ohm": 190.2519107924241,
      "relaxation_30s_measured_mV": 285.36440000000016,
      "relaxation_30s_model_mV": 203.91857366270204,
      "end_of_rest_error_mV": -81.44582633729813
    }
  },
  "leave_one_step_out": [
    {
      "Ds": 1.202997013243498e-13,
      "k": 9.99999959993057e-09,
      "R_contact": 136.78609817340595,
      "dropped": "C/5 charge"
    },
    {
      "Ds": 1.2334773204462825e-13,
      "k": 9.999999996866283e-09,
      "R_contact": 133.75968638987453,
      "dropped": "C/5 discharge"
    },
    {
      "Ds": 1.258902849019349e-13,
      "k": 9.999999996509904e-09,
      "R_contact": 140.6822255957786,
      "dropped": "C/2 charge"
    },
    {
      "Ds": 1.1935295290556755e-13,
      "k": 9.999999983776416e-09,
      "R_contact": 129.68004642638573,
      "dropped": "C/2 discharge"
    },
    {
      "Ds": 1.2294855088363798e-13,
      "k": 9.999999999997955e-09,
      "R_contact": 134.42120398448375,
      "dropped": "C/10 rest after charge"
    },
    {
      "Ds": 5.95793817768391e-14,
      "k": 9.999999999961225e-09,
      "R_contact": 131.1628145839733,
      "dropped": "C/10 rest after discharge"
    },
    {
      "Ds": 1.2534727731898914e-13,
      "k": 9.999999999999959e-09,
      "R_contact": 133.53482866649057,
      "dropped": "C/5 rest after charge"
    },
    {
      "Ds": 8.608849758929957e-14,
      "k": 9.999999999651881e-09,
      "R_contact": 134.53511865954633,
      "dropped": "C/5 rest after discharge"
    },
    {
      "Ds": 1.3397279390754207e-13,
      "k": 9.999999958987274e-09,
      "R_contact": 136.03363338428562,
      "dropped": "C/2 rest after charge"
    },
    {
      "Ds": 1.6019122546117058e-13,
      "k": 9.999999964011486e-09,
      "R_contact": 138.28910838912367,
      "dropped": "C/2 rest after discharge"
    }
  ]
}

File: results/v2_fit_spme.json
{
  "version": "v2",
  "model": "SPMe",
  "disc_mm": 10.0,
  "training_curves": [
    "C/5 cycle 1 charge+discharge",
    "C/2 cycle 1 charge+discharge"
  ],
  "training_rests": [
    "C/10 cycle 1 rest after charge",
    "C/10 cycle 1 rest after discharge",
    "C/5 cycle 1 rest after charge",
    "C/5 cycle 1 rest after discharge",
    "C/2 cycle 1 rest after charge",
    "C/2 cycle 1 rest after discharge"
  ],
  "two_c_used": false,
  "particle_radius_m": 5e-06,
  "weighting": {
    "lambda": 1.0,
    "rest_points": "every logged sample of each rest",
    "rest_weight": 3.4469099377285564,
    "rule": "w_rest = sqrt(lambda * N_curve / N_rest): the rest block carries lambda times the summed squared weight of the curve block",
    "n_curve_points": 1200,
    "n_rest_points": 101,
    "rest_period_s": 0.05,
    "name": "lambda=1"
  },
  "block_sizes": {
    "C/5 charge": 300,
    "C/5 discharge": 300,
    "C/2 charge": 300,
    "C/2 discharge": 300,
    "C/10 rest after charge": 11,
    "C/10 rest after discharge": 18,
    "C/5 rest after charge": 12,
    "C/5 rest after discharge": 22,
    "C/2 rest after charge": 15,
    "C/2 rest after discharge": 23
  },
  "training_rmse_curves_V": 0.028766945083161743,
  "training_rmse_rests_V": 0.04017599871563823,
  "training_rmse_rest_traces_V": 0.04017599871563823,
  "training_rmse_per_block_mV": {
    "C/5 charge": 29.855414153124695,
    "C/5 discharge": 14.825334131322283,
    "C/2 charge": 22.574954441056246,
    "C/2 discharge": 41.10211263785429,
    "C/10 rest after charge": 33.05306468095677,
    "C/10 rest after discharge": 36.10811710278497,
    "C/5 rest after charge": 34.433731353171055,
    "C/5 rest after discharge": 45.98297207086053,
    "C/2 rest after charge": 30.185348253638505,
    "C/2 rest after discharge": 48.06076733182387
  },
  "weighted_rmse_V": 0.04745625926225898,
  "n_residuals": 1301,
  "fit_time_s": 27.342904806137085,
  "converged": true,
  "parameters": {
    "Ds": {
      "value": 1.2104074050816554e-13,
      "log10": -12.917068428031579,
      "sd_log10_jacobian": 0.03179837820554004,
      "ci95_low_jacobian": 1.0485925086053498e-13,
      "ci95_high_jacobian": 1.3971929746333035e-13,
      "leave_one_step_out_min": 5.949920956830695e-14,
      "leave_one_step_out_max": 1.6021220151538805e-13,
      "unit": "m2/s"
    },
    "k": {
      "value": 9.990033291339789e-09,
      "log10": -8.00043306450464,
      "sd_log10_jacobian": 16.482257274811687,
      "ci95_low_jacobian": 4.947008731126783e-41,
      "ci95_high_jacobian": 2.0173961799203374e+24,
      "leave_one_step_out_min": 9.999473539138326e-09,
      "leave_one_step_out_max": 9.999999999999959e-09,
      "unit": "m^2.5/(mol^0.5 s) in j0 = k F sqrt(c_e c_s (c_max - c_s))"
    },
    "R_contact": {
      "value": 135.45759820045984,
      "log10": 2.1318033708603736,
      "sd_log10_jacobian": 0.009356277225009162,
      "ci95_low_jacobian": 129.85691091502775,
      "ci95_high_jacobian": 141.29984134801873,
      "leave_one_step_out_min": 129.67056987302595,
      "leave_one_step_out_max": 140.68420381330773,
      "unit": "Ohm"
    },
    "tau_R2_over_Ds_s": {
      "value": 206.54202787460207,
      "ci95_low_jacobian": 178.93018683808748,
      "ci95_high_jacobian": 238.41482553838298,
      "leave_one_step_out_min": 156.04304643175885,
      "leave_one_step_out_max": 420.17364905157643
    }
  },
  "log10_correlation": {
    "Ds-k": -0.528076196804562,
    "Ds-R_contact": -0.1945445025159751,
    "k-R_contact": 0.6334026376822569
  },
  "rest_jumps": {
    "C/10 rest after charge": {
      "current_mA": 0.1466875751679145,
      "first_sample_delay_s": 0.04840000015246915,
      "jump_measured_mV": 10.367800000000038,
      "jump_model_mV": 21.24759474570226,
      "instantaneous_resistance_measured_ohm": 70.67946953333934,
      "instantaneous_resistance_model_ohm": 144.84931475198195,
      "relaxation_30s_measured_mV": 72.55410000000052,
      "relaxation_30s_model_mV": 25.295397358662264,
      "end_of_rest_error_mV": 47.258702641338246
    },
    "C/10 rest after discharge": {
      "current_mA": 0.1402053092400055,
      "first_sample_delay_s": 0.048399987164884806,
      "jump_measured_mV": 13.786100000000356,
      "jump_model_mV": 40.215758441535684,
      "instantaneous_resistance_measured_ohm": 98.32794545890634,
      "instantaneous_resistance_model_ohm": 286.83477579792475,
      "relaxation_30s_measured_mV": 173.08240000000018,
      "relaxation_30s_model_mV": 142.51301628375268,
      "end_of_rest_error_mV": -30.56938371624751
    },
    "C/2 rest after charge": {
      "current_mA": 0.717257040977103,
      "first_sample_delay_s": 0.04839999941759743,
      "jump_measured_mV": 50.232799999999855,
      "jump_model_mV": 104.55425677220643,
      "instantaneous_resistance_measured_ohm": 70.03458611095523,
      "instantaneous_resistance_model_ohm": 145.76957882459337,
      "relaxation_30s_measured_mV": 171.3786000000006,
      "relaxation_30s_model_mV": 131.21699689779297,
      "end_of_rest_error_mV": 40.16160310220762
    },
    "C/2 rest after discharge": {
      "current_mA": 0.7165621104061113,
      "first_sample_delay_s": 0.04839999941032147,
      "jump_measured_mV": 72.55840000000013,
      "jump_model_mV": 136.32554696270338,
      "instantaneous_resistance_measured_ohm": 101.259052001616,
      "instantaneous_resistance_model_ohm": 190.24944939586734,
      "relaxation_30s_measured_mV": 285.36440000000016,
      "relaxation_30s_model_mV": 203.7876640107017,
      "end_of_rest_error_mV": -81.57673598929848
    },
    "C/5 rest after charge": {
      "current_mA": 0.2871264976975961,
      "first_sample_delay_s": 0.0483999993884936,
      "jump_measured_mV": 19.31620000000045,
      "jump_model_mV": 41.58375677122006,
      "instantaneous_resistance_measured_ohm": 67.27418108357392,
      "instantaneous_resistance_model_ohm": 144.8273047060129,
      "relaxation_30s_measured_mV": 104.74780000000017,
      "relaxation_30s_model_mV": 49.49345819022266,
      "end_of_rest_error_mV": 55.25434180977751
    },
    "C/5 rest after discharge": {
      "current_mA": 0.2863935096132857,
      "first_sample_delay_s": 0.04840000014519319,
      "jump_measured_mV": 26.39979999999964,
      "jump_model_mV": 73.550474628715,
      "instantaneous_resistance_measured_ohm": 92.1801616092733,
      "instantaneous_resistance_model_ohm": 256.8161363992832,
      "relaxation_30s_measured_mV": 226.6608999999997,
      "relaxation_30s_model_mV": 170.7349551846149,
      "end_of_rest_error_mV": -55.925944815384824
    }
  },
  "leave_one_step_out": [
    {
      "Ds": 1.2041609259022818e-13,
      "k": 9.999473539138326e-09,
      "R_contact": 136.7867307448954,
      "dropped": "C/5 charge"
    },
    {
      "Ds": 1.2338830371910394e-13,
      "k": 9.9999999999973e-09,
      "R_contact": 133.75624256455185,
      "dropped": "C/5 discharge"
    },
    {
      "Ds": 1.2595251054498045e-13,
      "k": 9.999999999993006e-09,
      "R_contact": 140.68420381330773,
      "dropped": "C/2 charge"
    },
    {
      "Ds": 1.1936213674910348e-13,
      "k": 9.999999993822347e-09,
      "R_contact": 129.67056987302595,
      "dropped": "C/2 discharge"
    },
    {
      "Ds": 1.229402886515906e-13,
      "k": 9.999999999998731e-09,
      "R_contact": 134.41417204151776,
      "dropped": "C/10 rest after charge"
    },
    {
      "Ds": 5.949920956830695e-14,
      "k": 9.999999999894063e-09,
      "R_contact": 131.1401553174906,
      "dropped": "C/10 rest after discharge"
    },
    {
      "Ds": 1.253286623426866e-13,
      "k": 9.999999999999959e-09,
      "R_contact": 133.51804122133566,
      "dropped": "C/5 rest after charge"
    },
    {
      "Ds": 8.633537627623559e-14,
      "k": 9.99999992628054e-09,
      "R_contact": 134.54671873259161,
      "dropped": "C/5 rest after discharge"
    },
    {
      "Ds": 1.3410746693976983e-13,
      "k": 9.999999999999959e-09,
      "R_contact": 136.03213939307904,
      "dropped": "C/2 rest after charge"
    },
    {
      "Ds": 1.6021220151538805e-13,
      "k": 9.999954111496198e-09,
      "R_contact": 138.29307014967463,
      "dropped": "C/2 rest after discharge"
    }
  ]
}
