Repository: Soham-ChemE/LMO-Cathode-Rate-Model-PyBaMM

# LiMn2O4 half cell: a physics-based rate model fitted to my own data

A PyBaMM Doyle-Fuller-Newman (DFN) half-cell model of a commercial LiMn2O4 cathode against lithium metal,
parameterised with the open-circuit curve I measured at C/10, fitted to my C/5 and C/2 cycles only, and then
asked to predict the 2C cycle it had never seen and the cyclic voltammograms from a different technique.
All data were measured by me on one coin cell on a Bio-Logic VMP-300 (MSE 5550, University of Pennsylvania,
2026; see [`data/README.md`](data/README.md)). This file is generated by `scripts/write_readme.py` from

File: results/v2_jump_cv_dfn.json
{
  "model": "DFN",
  "disc_mm": 10.0,
  "scans": {
    "0.1 mV/s": {
      "scan_rate_V_s": 0.0001,
      "measured": {
        "oxidation_peak_V": 4.3547416,
        "oxidation_peak_mA": 1.618320446789776,
        "reduction_peak_V": 3.8062489,
        "reduction_peak_mA": -1.283918521290925
      },
      "model": {
        "oxidation_peak_V": 4.3607625527782945,
        "oxidation_peak_mA": 1.685698377487791,
        "reduction_peak_V": 3.7732565615582248,
        "reduction_peak_mA": -1.5624698457009645
      },
      "oxidation_peak_shift_mV": 6.020952778294841,
      "reduction_peak_shift_mV": -32.99233844177518,
      "oxidation_peak_current_error_pct": 4.163448026110705,
      "reduction_peak_current_error_pct": 21.695405104832368,
      "peak_separation_measured_mV": 548.4926999999997,
      "peak_separation_model_mV": 587.5059912200697
    },
    "0.2 mV/s": {
      "scan_rate_V_s": 0.0002,
      "measured": {
        "oxidation_peak_V": 4.4166608,
        "oxidation_peak_mA": 2.421871452862908,
        "reduction_peak_V": 3.72328,
        "reduction_peak_mA": -2.056479521418716
      },
      "model": {
        "oxidation_peak_V": 4.4926752619719155,
        "oxidation_peak_mA": 2.730873373621317,
        "reduction_peak_V": 3.636299501476583,
        "reduction_peak_mA": -2.6107119426356267
      },
      "oxidation_peak_shift_mV": 76.01446197191564,
      "reduction_peak_shift_mV": -86.98049852341683,
      "oxidation_peak_current_error_pct": 12.758807673014028,
      "reduction_peak_current_error_pct": 26.95054414325306,
      "peak_separation_measured_mV": 693.3807999999999,
      "peak_separation_model_mV": 856.3757604953323
    },
    "0.3 mV/s": {
      "scan_rate_V_s": 0.0003,
      "measured": {
        "oxidation_peak_V": 4.4930315,
        "oxidation_peak_mA": 3.124308136805983,
        "reduction_peak_V": 3.6368725,
        "reduction_peak_mA": -2.73406566786722
      },
      "model": {
        "oxidation_peak_V": 4.598000449875027,
        "oxidation_peak_mA": 3.564583212380699,
        "reduction_peak_V": 3.528921603222536,
        "reduction_peak_mA": -3.448367763522704
      },
      "oxidation_peak_shift_mV": 104.96894987502702,
      "reduction_peak_shift_mV": -107.95089677746405,
      "oxidation_peak_current_error_pct": 14.091922316753758,
      "reduction_peak_current_error_pct": 26.126003630801375,
      "peak_separation_measured_mV": 856.1589999999999,
      "peak_separation_model_mV": 1069.078846652491
    }
  },
  "b_value": {
    "measured_oxidation": {
      "b": 0.5969302326070194,
      "log10_intercept": 2.5955434178878236,
      "r2": 0.9995813187730955
    },
    "measured_reduction": {
      "b": 0.6871204976045844,
      "log10_intercept": 2.856411030427321,
      "r2": 0.9999241493393887
    },
    "model_oxidation": {
      "b": 0.6831954368416123,
      "log10_intercept": 2.9606020159785125,
      "r2": 0.9997756847270571
    },
    "model_reduction": {
      "b": 0.722733471973004,
      "log10_intercept": 3.0861966285715576,
      "r2": 0.999610136737617
    }
  },
  "randles_sevcik": {
    "assumptions": "reversible planar electrode, geometric disc area, C = cycling lithium concentration",
    "area_m2": 7.853981633974483e-05,
    "concentration_mol_m3": 17417.756723088918,
    "per_scan": {
      "0.1 mV/s": {
        "oxidation_m2_s": 1.9390820039005524e-13,
        "reduction_m2_s": 1.2205120202867008e-13
      },
      "0.2 mV/s": {
        "oxidation_m2_s": 2.1713974015334032e-13,
        "reduction_m2_s": 1.5656183966765556e-13
      },
      "0.3 mV/s": {
        "oxidation_m2_s": 2.409093180565162e-13,
        "reduction_m2_s": 1.8448614727058764e-13
      }
    },
    "apparent_D_geometric_mean_m2_s": 1.8150843169677578e-13,
    "fitted_Ds_m2_s": 9.999998875572103e-12,
    "ratio_apparent_to_fitted": 0.018150845210609248
  }
}

File: results/v2_jump_cv_spme.json
{
  "model": "SPMe",
  "disc_mm": 10.0,
  "scans": {
    "0.1 mV/s": {
      "scan_rate_V_s": 0.0001,
      "measured": {
        "oxidation_peak_V": 4.3547416,
        "oxidation_peak_mA": 1.618320446789776,
        "reduction_peak_V": 3.8062489,
        "reduction_peak_mA": -1.283918521290925
      },
      "model": {
        "oxidation_peak_V": 4.360762144849372,
        "oxidation_peak_mA": 1.6864970726522113,
        "reduction_peak_V": 3.773256877709713,
        "reduction_peak_mA": -1.562669099049227
      },
      "oxidation_peak_shift_mV": 6.0205448493722,
      "reduction_peak_shift_mV": -32.99202229028708,
      "oxidation_peak_current_error_pct": 4.212801364382157,
      "reduction_peak_current_error_pct": 21.710924263171314,
      "peak_separation_measured_mV": 548.4926999999997,
      "peak_separation_model_mV": 587.505267139659
    },
    "0.2 mV/s": {
      "scan_rate_V_s": 0.0002,
      "measured": {
        "oxidation_peak_V": 4.4166608,
        "oxidation_peak_mA": 2.421871452862908,
        "reduction_peak_V": 3.72328,
        "reduction_peak_mA": -2.056479521418716
      },
      "model": {
        "oxidation_peak_V": 4.492675097240375,
        "oxidation_peak_mA": 2.7326604606704112,
        "reduction_peak_V": 3.6363005103184833,
        "reduction_peak_mA": -2.6114495929458172
      },
      "oxidation_peak_shift_mV": 76.01429724037523,
      "reduction_peak_shift_mV": -86.97948968151658,
      "oxidation_peak_current_error_pct": 12.832597181824745,
      "reduction_peak_current_error_pct": 26.98641371075947,
      "peak_separation_measured_mV": 693.3807999999999,
      "peak_separation_model_mV": 856.3745869218917
    },
    "0.3 mV/s": {
      "scan_rate_V_s": 0.0003,
      "measured": {
        "oxidation_peak_V": 4.4930315,
        "oxidation_peak_mA": 3.124308136805983,
        "reduction_peak_V": 3.6368725,
        "reduction_peak_mA": -2.73406566786722
      },
      "model": {
        "oxidation_peak_V": 4.597998659955603,
        "oxidation_peak_mA": 3.5675244672914603,
        "reduction_peak_V": 3.5289223925615234,
        "reduction_peak_mA": -3.4498287900736857
      },
      "oxidation_peak_shift_mV": 104.9671599556028,
      "reduction_peak_shift_mV": -107.95010743847655,
      "oxidation_peak_current_error_pct": 14.186063316359787,
      "reduction_peak_current_error_pct": 26.17944150422751,
      "peak_separation_measured_mV": 856.1589999999999,
      "peak_separation_model_mV": 1069.0762673940792
    }
  },
  "b_value": {
    "measured_oxidation": {
      "b": 0.5969302326070194,
      "log10_intercept": 2.5955434178878236,
      "r2": 0.9995813187730955
    },
    "measured_reduction": {
      "b": 0.6871204976045844,
      "log10_intercept": 2.856411030427321,
      "r2": 0.9999241493393887
    },
    "model_oxidation": {
      "b": 0.6835086467822833,
      "log10_intercept": 2.9620562927457534,
      "r2": 0.9997777324267119
    },
    "model_reduction": {
      "b": 0.7229980333132215,
      "log10_intercept": 3.0873069299925384,
      "r2": 0.9996122037651469
    }
  },
  "randles_sevcik": {
    "assumptions": "reversible planar electrode, geometric disc area, C = cycling lithium concentration",
    "area_m2": 7.853981633974483e-05,
    "concentration_mol_m3": 17417.756723088918,
    "per_scan": {
      "0.1 mV/s": {
        "oxidation_m2_s": 1.9390820039005524e-13,
        "reduction_m2_s": 1.2205120202867008e-13
      },
      "0.2 mV/s": {
        "oxidation_m2_s": 2.1713974015334032e-13,
        "reduction_m2_s": 1.5656183966765556e-13
      },
      "0.3 mV/s": {
        "oxidation_m2_s": 2.409093180565162e-13,
        "reduction_m2_s": 1.8448614727058764e-13
      }
    },
    "apparent_D_geometric_mean_m2_s": 1.8150843169677578e-13,
    "fitted_Ds_m2_s": 9.999999453724572e-12,
    "ratio_apparent_to_fitted": 0.018150844161213594
  }
}

File: results/v2_jump_fit_dfn.json
{
  "version": "v2 (jump only)",
  "model": "DFN",
  "disc_mm": 10.0,
  "training_curves": [
    "C/5 cycle 1 charge+discharge",
    "C/2 cycle 1 charge+discharge"
  ],
  "training_rests": [
    "C/10 cycle 1 rest after charge",
    "C/10 cycle 1 rest after discharge",
    "C/5 cycle 1 rest after charge",
    "C/5 cycle 1 rest after discharge",
    "C/2 cycle 1 rest after charge",
    "C/2 cycle 1 rest after discharge"
  ],
  "two_c_used": false,
  "particle_radius_m": 5e-06,
  "weighting": {
    "lambda": 1.0,
    "rest_points": "first logged sample of each rest only (the instantaneous jump)",
    "rest_weight": 14.142135623730951,
    "rule": "w_rest = sqrt(lambda * N_curve / N_rest): the rest block carries lambda times the summed squared weight of the curve block",
    "n_curve_points": 1200,
    "n_rest_points": 6,
    "rest_period_s": 0.05,
    "name": "jump only, lambda=1"
  },
  "block_sizes": {
    "C/5 charge": 300,
    "C/5 discharge": 300,
    "C/2 charge": 300,
    "C/2 discharge": 300,
    "C/10 rest after charge": 1,
    "C/10 rest after discharge": 1,
    "C/5 rest after charge": 1,
    "C/5 rest after discharge": 1,
    "C/2 rest after charge": 1,
    "C/2 rest after discharge": 1
  },
  "training_rmse_curves_V": 0.03296727512262592,
  "training_rmse_rests_V": 0.018631426803397015,
  "training_rmse_rest_traces_V": 0.08741126006335075,
  "training_rmse_per_block_mV": {
    "C/5 charge": 28.195121970311522,
    "C/5 discharge": 24.53486045895344,
    "C/2 charge": 24.41594504695295,
    "C/2 discharge": 48.52115273617016,
    "C/10 rest after charge": 7.232598120971545,
    "C/10 rest after discharge": 5.029328987188109,
    "C/5 rest after charge": 15.134834646261197,
    "C/5 rest after discharge": 11.53148931598258,
    "C/2 rest after charge": 35.913143684285664,
    "C/2 rest after discharge": 18.79849482907492
  },
  "weighted_rmse_V": 0.037773497431403534,
  "n_residuals": 1206,
  "fit_time_s": 354.2273368835449,
  "converged": true,
  "parameters": {
    "Ds": {
      "value": 9.999998875572103e-12,
      "log10": -11.000000048833286,
      "sd_log10_jacobian": 1.0503803670969547,
      "ci95_low_jacobian": 8.734829489758166e-14,
      "ci95_high_jacobian": 1.1448417811555006e-09,
      "unit": "m2/s"
    },
    "k": {
      "value": 9.999999999611553e-09,
      "log10": -8.00000000001687,
      "sd_log10_jacobian": 9.350074573510252,
      "ci95_low_jacobian": 4.7190419269106765e-27,
      "ci95_high_jacobian": 21190742006.756554,
      "unit": "m^2.5/(mol^0.5 s) in j0 = k F sqrt(c_e c_s (c_max - c_s))"
    },
    "R_contact": {
      "value": 112.98212198548993,
      "log10": 2.0530097272239467,
      "sd_log10_jacobian": 0.007765576075448126,
      "ci95_low_jacobian": 109.09106915669506,
      "ci95_high_jacobian": 117.01196062171626,
      "unit": "Ohm"
    },
    "tau_R2_over_Ds_s": {
      "value": 2.500000281107006,
      "ci95_low_jacobian": 0.021837078635239246,
      "ci95_high_jacobian": 286.2105096534876
    }
  },
  "log10_correlation": {
    "Ds-k": -0.9533411526698589,
    "Ds-R_contact": -0.3989890945199291,
    "k-R_contact": 0.536694595430575
  },
  "rest_jumps": {
    "C/10 rest after charge": {
      "current_mA": 0.1466875751679145,
      "first_sample_delay_s": 0.04840000015246915,
      "jump_measured_mV": 10.367800000000038,
      "jump_model_mV": 17.600398120971583,
      "instantaneous_resistance_measured_ohm": 70.67946953333934,
      "instantaneous_resistance_model_ohm": 119.98560955707572,
      "relaxation_30s_measured_mV": 72.55410000000052,
      "relaxation_30s_model_mV": 17.857120448188546,
      "end_of_rest_error_mV": 54.696979551811964
    },
    "C/10 rest after discharge": {
      "current_mA": 0.1402053092400055,
      "first_sample_delay_s": 0.048399987164884806,
      "jump_measured_mV": 13.786100000000356,
      "jump_model_mV": 18.815428987188465,
      "instantaneous_resistance_measured_ohm": 98.32794545890634,
      "instantaneous_resistance_model_ohm": 134.19911905746693,
      "relaxation_30s_measured_mV": 173.08240000000018,
      "relaxation_30s_model_mV": 20.340190657192725,
      "end_of_rest_error_mV": -152.74220934280746
    },
    "C/5 rest after charge": {
      "current_mA": 0.2871264976975961,
      "first_sample_delay_s": 0.0483999993884936,
      "jump_measured_mV": 19.31620000000045,
      "jump_model_mV": 34.45103464626165,
      "instantaneous_resistance_measured_ohm": 67.27418108357392,
      "instantaneous_resistance_model_ohm": 119.98556358440229,
      "relaxation_30s_measured_mV": 104.74780000000017,
      "relaxation_30s_model_mV": 34.95298834585814,
      "end_of_rest_error_mV": 69.79481165414202
    },
    "C/5 rest after discharge": {
      "current_mA": 0.2863935096132857,
      "first_sample_delay_s": 0.04840000014519319,
      "jump_measured_mV": 26.39979999999964,
      "jump_model_mV": 37.93128931598222,
      "instantaneous_resistance_measured_ohm": 92.1801616092733,
      "instantaneous_resistance_model_ohm": 132.44465409568977,
      "relaxation_30s_measured_mV": 226.6608999999997,
      "relaxation_30s_model_mV": 40.67592962493016,
      "end_of_rest_error_mV": -185.98497037506957
    },
    "C/2 rest after charge": {
      "current_mA": 0.717257040977103,
      "first_sample_delay_s": 0.04839999941759743,
      "jump_measured_mV": 50.232799999999855,
      "jump_model_mV": 86.14594368428553,
      "instantaneous_resistance_measured_ohm": 70.03458611095523,
      "instantaneous_resistance_model_ohm": 120.10470272544255,
      "relaxation_30s_measured_mV": 171.3786000000006,
      "relaxation_30s_model_mV": 87.42630449571998,
      "end_of_rest_error_mV": 83.95229550428063
    },
    "C/2 rest after discharge": {
      "current_mA": 0.7165621104061113,
      "first_sample_delay_s": 0.04839999941032147,
      "jump_measured_mV": 72.55840000000013,
      "jump_model_mV": 91.35689482907506,
      "instantaneous_resistance_measured_ohm": 101.259052001616,
      "instantaneous_resistance_model_ohm": 127.49333728697792,
      "relaxation_30s_measured_mV": 285.36440000000016,
      "relaxation_30s_model_mV": 95.71270133734711,
      "end_of_rest_error_mV": -189.65169866265308
    }
  },
  "leave_one_step_out": []
}

File: results/v2_jump_fit_spme.json
{
  "version": "v2 (jump only)",
  "model": "SPMe",
  "disc_mm": 10.0,
  "training_curves": [
    "C/5 cycle 1 charge+discharge",
    "C/2 cycle 1 charge+discharge"
  ],
  "training_rests": [
    "C/10 cycle 1 rest after charge",
    "C/10 cycle 1 rest after discharge",
    "C/5 cycle 1 rest after charge",
    "C/5 cycle 1 rest after discharge",
    "C/2 cycle 1 rest after charge",
    "C/2 cycle 1 rest after discharge"
  ],
  "two_c_used": false,
  "particle_radius_m": 5e-06,
  "weighting": {
    "lambda": 1.0,
    "rest_points": "first logged sample of each rest only (the instantaneous jump)",
    "rest_weight": 14.142135623730951,
    "rule": "w_rest = sqrt(lambda * N_curve / N_rest): the rest block carries lambda times the summed squared weight of the curve block",
    "n_curve_points": 1200,
    "n_rest_points": 6,
    "rest_period_s": 0.05,
    "name": "jump only, lambda=1"
  },
  "block_sizes": {
    "C/5 charge": 300,
    "C/5 discharge": 300,
    "C/2 charge": 300,
    "C/2 discharge": 300,
    "C/10 rest after charge": 1,
    "C/10 rest after discharge": 1,
    "C/5 rest after charge": 1,
    "C/5 rest after discharge": 1,
    "C/2 rest after charge": 1,
    "C/2 rest after discharge": 1
  },
  "training_rmse_curves_V": 0.032975744092334995,
  "training_rmse_rests_V": 0.018660545068829457,
  "training_rmse_rest_traces_V": 0.08741975275657986,
  "training_rmse_per_block_mV": {
    "C/5 charge": 28.195204371328185,
    "C/5 discharge": 24.54277095270988,
    "C/2 charge": 24.43263659689078,
    "C/2 discharge": 48.53172062804694,
    "C/10 rest after charge": 7.256401248650235,
    "C/10 rest after discharge": 5.026209823129069,
    "C/5 rest after charge": 15.1811361684846,
    "C/5 rest after discharge": 11.536269837653546,
    "C/2 rest after charge": 35.98968556507831,
    "C/2 rest after discharge": 18.77678420605955
  },
  "weighted_rmse_V": 0.03779514882015013,
  "n_residuals": 1206,
  "fit_time_s": 15.34817886352539,
  "converged": true,
  "parameters": {
    "Ds": {
      "value": 9.999999453724572e-12,
      "log10": -11.000000023724441,
      "sd_log10_jacobian": 1.1438626134058998,
      "ci95_low_jacobian": 5.728346157253515e-14,
      "ci95_high_jacobian": 1.745704367880541e-09,
      "leave_one_step_out_min": 9.999999999148745e-12,
      "leave_one_step_out_max": 9.999999999999959e-12,
      "unit": "m2/s"
    },
    "k": {
      "value": 9.999999999703256e-09,
      "log10": -8.000000000012887,
      "sd_log10_jacobian": 10.836388264467502,
      "ci95_low_jacobian": 5.7634031777582385e-30,
      "ci95_high_jacobian": 17350859710800.59,
      "leave_one_step_out_min": 9.999999999971368e-09,
      "leave_one_step_out_max": 9.999999999999959e-09,
      "unit": "m^2.5/(mol^0.5 s) in j0 = k F sqrt(c_e c_s (c_max - c_s))"
    },
    "R_contact": {
      "value": 112.95895030087982,
      "log10": 2.0529206479370687,
      "sd_log10_jacobian": 0.00801136274948977,
      "ci95_low_jacobian": 108.94777793767649,
      "ci95_high_jacobian": 117.11780354415149,
      "leave_one_step_out_min": 99.64999637688776,
      "leave_one_step_out_max": 123.15644596361771,
      "unit": "Ohm"
    },
    "tau_R2_over_Ds_s": {
      "value": 2.5000001365688647,
      "ci95_low_jacobian": 0.014320866957761306,
      "ci95_high_jacobian": 436.42613965190884,
      "leave_one_step_out_min": 2.5000000000000107,
      "leave_one_step_out_max": 2.500000000212814
    }
  },
  "log10_correlation": {
    "Ds-k": -0.960599630066837,
    "Ds-R_contact": -0.4545662513952642,
    "k-R_contact": 0.5767955478498754
  },
  "rest_jumps": {
    "C/10 rest after charge": {
      "current_mA": 0.1466875751679145,
      "first_sample_delay_s": 0.04840000015246915,
      "jump_measured_mV": 10.367800000000038,
      "jump_model_mV": 17.624201248650273,
      "instantaneous_resistance_measured_ohm": 70.67946953333934,
      "instantaneous_resistance_model_ohm": 120.14788047641868,
      "relaxation_30s_measured_mV": 72.55410000000052,
      "relaxation_30s_model_mV": 17.85374806126061,
      "end_of_rest_error_mV": 54.7003519387399
    },
    "C/10 rest after discharge": {
      "current_mA": 0.1402053092400055,
      "first_sample_delay_s": 0.048399987164884806,
      "jump_measured_mV": 13.786100000000356,
      "jump_model_mV": 18.812309823129425,
      "instantaneous_resistance_measured_ohm": 98.32794545890634,
      "instantaneous_resistance_model_ohm": 134.17687193946585,
      "relaxation_30s_measured_mV": 173.08240000000018,
      "relaxation_30s_model_mV": 20.336887883952937,
      "end_of_rest_error_mV": -152.74551211604725
    },
    "C/2 rest after charge": {
      "current_mA": 0.717257040977103,
      "first_sample_delay_s": 0.04839999941759743,
      "jump_measured_mV": 50.232799999999855,
      "jump_model_mV": 86.22248556507816,
      "instantaneous_resistance_measured_ohm": 70.03458611095523,
      "instantaneous_resistance_model_ohm": 120.21141744055831,
      "relaxation_30s_measured_mV": 171.3786000000006,
      "relaxation_30s_model_mV": 87.40879680328729,
      "end_of_rest_error_mV": 83.96980319671331
    },
    "C/2 rest after discharge": {
      "current_mA": 0.7165621104061113,
      "first_sample_delay_s": 0.04839999941032147,
      "jump_measured_mV": 72.55840000000013,
      "jump_model_mV": 91.33518420605968,
      "instantaneous_resistance_measured_ohm": 101.259052001616,
      "instantaneous_resistance_model_ohm": 127.46303897410301,
      "relaxation_30s_measured_mV": 285.36440000000016,
      "relaxation_30s_model_mV": 95.6926966569207,
      "end_of_rest_error_mV": -189.67170334307949
    },
    "C/5 rest after charge": {
      "current_mA": 0.2871264976975961,
      "first_sample_delay_s": 0.0483999993884936,
      "jump_measured_mV": 19.31620000000045,
      "jump_model_mV": 34.49733616848505,
      "instantaneous_resistance_measured_ohm": 67.27418108357392,
      "instantaneous_resistance_model_ohm": 120.14682185417077,
      "relaxation_30s_measured_mV": 104.74780000000017,
      "relaxation_30s_model_mV": 34.94640528141968,
      "end_of_rest_error_mV": 69.8013947185805
    },
    "C/5 rest after discharge": {
      "current_mA": 0.2863935096132857,
      "first_sample_delay_s": 0.04840000014519319,
      "jump_measured_mV": 26.39979999999964,
      "jump_model_mV": 37.936069837653186,
      "instantaneous_resistance_measured_ohm": 92.1801616092733,
      "instantaneous_resistance_model_ohm": 132.46134623957744,
      "relaxation_30s_measured_mV": 226.6608999999997,
      "relaxation_30s_model_mV": 40.66890332093287,
      "end_of_rest_error_mV": -185.99199667906686
    }
  },
  "leave_one_step_out": [
    {
      "Ds": 9.999999999961511e-12,
      "k": 9.999999999998855e-09,
      "R_contact": 113.12559249167842,
      "dropped": "C/5 charge"
    },
    {
      "Ds": 9.999999999999959e-12,
      "k": 9.999999999999959e-09,
      "R_contact": 109.998028136654,
      "dropped": "C/5 discharge"
    },
    {
      "Ds": 9.99999999961323e-12,
      "k": 9.999999999971368e-09,
      "R_contact": 108.42468227358148,
      "dropped": "C/2 charge"
    },
    {
      "Ds": 9.999999999994397e-12,
      "k": 9.999999999999509e-09,
      "R_contact": 99.64999637688776,
      "dropped": "C/2 discharge"
    },
    {
      "Ds": 9.999999999918278e-12,
      "k": 9.999999999997545e-09,
      "R_contact": 113.31161687154858,
      "dropped": "C/10 rest after charge"
    },
    {
      "Ds": 9.999999999945478e-12,
      "k": 9.999999999998364e-09,
      "R_contact": 113.18878788245466,
      "dropped": "C/10 rest after discharge"
    },
    {
      "Ds": 9.999999999894678e-12,
      "k": 9.99999999999685e-09,
      "R_contact": 114.42912771426715,
      "dropped": "C/5 rest after charge"
    },
    {
      "Ds": 9.99999999979144e-12,
      "k": 9.999999999993906e-09,
      "R_contact": 114.04300215457489,
      "dropped": "C/5 rest after discharge"
    },
    {
      "Ds": 9.999999999809192e-12,
      "k": 9.999999999990633e-09,
      "R_contact": 123.15644596361771,
      "dropped": "C/2 rest after charge"
    },
    {
      "Ds": 9.999999999148745e-12,
      "k": 9.999999999982166e-09,
      "R_contact": 117.8219110913396,
      "dropped": "C/2 rest after discharge"
    }
  ]
}

File: results/v2_jump_overpotentials_dfn.json
{
  "model": "DFN",
  "components": [
    "contact_ohmic",
    "reaction",
    "particle_diffusion",
    "electrolyte_concentration",
    "electrolyte_ohmic",
    "solid_ohmic"
  ],
  "steps": [
    {
      "rate": "C/10",
      "step": "discharge",
      "mean_current_mA": 0.14017629666950004,
      "capacity_mAh": 1.4268809375945728,
      "closure_max_abs_V": 5.7970517275407474e-11,
      "capacity_weighted_mean_mV": {
        "contact_ohmic": 15.837415449791504,
        "reaction": 0.6559387615739078,
        "particle_diffusion": 0.0056079067945398586,
        "electrolyte_concentration": 0.21347889497504374,
        "electrolyte_ohmic": 0.28204021275496427,
        "solid_ohmic": 0.013358299962519157
      },
      "at_cutoff_mV": {
        "contact_ohmic": 15.8374154497915,
        "reaction": 0.7347960292404,
        "particle_diffusion": 3.2582020538782,
        "electrolyte_concentration": 0.2136972966795,
        "electrolyte_ohmic": 0.2821397526164,
        "solid_ohmic": 0.01334988846863413
      },
      "total_mean_mV": 17.007839525852475,
      "total_at_cutoff_mV": 20.339600470674633,
      "bulk_ocv_at_cutoff_V": 3.520339600507473,
      "share_of_mean_loss": {
        "contact_ohmic": 0.9311832596796384,
        "reaction": 0.03856684798659226,
        "particle_diffusion": 0.0003297248181355225,
        "electrolyte_concentration": 0.012551793815466615,
        "electrolyte_ohmic": 0.016582953544819957,
        "solid_ohmic": 0.0007854201553474268
      },
      "model_capacity_locked_out_mAh": 0.009661873002465347
    },
    {
      "rate": "C/10",
      "step": "charge",
      "mean_current_mA": 0.14689187674150006,
      "capacity_mAh": 1.4177814683851822,
      "closure_max_abs_V": 6.074785119380977e-11,
      "capacity_weighted_mean_mV": {
        "contact_ohmic": 16.59615593668891,
        "reaction": 0.689418383297341,
        "particle_diffusion": 0.0038074462081138655,
        "electrolyte_concentration": 0.22405856318609957,
        "electrolyte_ohmic": 0.29562032968010754,
        "solid_ohmic": 0.013996132678205932
      },
      "at_cutoff_mV": {
        "contact_ohmic": 16.596155936688902,
        "reaction": 0.6884075210801001,
        "particle_diffusion": 0.0520816462730167,
        "electrolyte_concentration": 0.2242164501834,
        "electrolyte_ohmic": 0.2956477038576,
        "solid_ohmic": 0.013993074309068276
      },
      "total_mean_mV": 17.82305679173877,
      "total_at_cutoff_mV": 17.87050233239209,
      "bulk_ocv_at_cutoff_V": 4.482129497606861,
      "share_of_mean_loss": {
        "contact_ohmic": 0.9311621530814765,
        "reaction": 0.03868126502390408,
        "particle_diffusion": 0.00021362475879438753,
        "electrolyte_concentration": 0.012571275836923426,
        "electrolyte_ohmic": 0.01658639890645086,
        "solid_ohmic": 0.0007852823924509588
      }
    },
    {
      "rate": "C/5",
      "step": "discharge",
      "mean_current_mA": 0.2863833969045,
      "capacity_mAh": 1.4246075301045829,
      "closure_max_abs_V": 1.1843370728570335e-10,
      "capacity_weighted_mean_mV": {
        "contact_ohmic": 32.356203883692,
        "reaction": 1.337603291836192,
        "particle_diffusion": 0.010437816845379857,
        "electrolyte_concentration": 0.43578189656503785,
        "electrolyte_ohmic": 0.5762291742957921,
        "solid_ohmic": 0.027288473984865228
      },
      "at_cutoff_mV": {
        "contact_ohmic": 32.356203883692004,
        "reaction": 1.4988202820752001,
        "particle_diffusion": 5.7843416848414995,
        "electrolyte_concentration": 0.43657587089169997,
        "electrolyte_ohmic": 0.5765070868373,
        "solid_ohmic": 0.027264209442438334
      },
      "total_mean_mV": 34.74354453721927,
      "total_at_cutoff_mV": 40.679713017780145,
      "bulk_ocv_at_cutoff_V": 3.5406797131236583,
      "share_of_mean_loss": {
        "contact_ohmic": 0.9312867847732168,
        "reaction": 0.03849933303158735,
        "particle_diffusion": 0.00030042463958155653,
        "electrolyte_concentration": 0.01254281629492936,
        "electrolyte_ohmic": 0.016585215526254166,
        "solid_ohmic": 0.0007854257344305286
      },
      "model_capacity_locked_out_mAh": 0.009661873002465347
    },
    {
      "rate": "C/5",
      "step": "charge",
      "mean_current_mA": 0.28714461777340006,
      "capacity_mAh": 1.4134185739574694,
      "closure_max_abs_V": 1.1874856653548704e-10,
      "capacity_weighted_mean_mV": {
        "contact_ohmic": 32.4422082327465,
        "reaction": 1.3497849418980572,
        "particle_diffusion": 0.007293611804626202,
        "electrolyte_concentration": 0.4383302954873252,
        "electrolyte_ohmic": 0.5779271459917028,
        "solid_ohmic": 0.02735911694248234
      },
      "at_cutoff_mV": {
        "contact_ohmic": 32.4422082327465,
        "reaction": 1.3478844732938,
        "particle_diffusion": 0.1018093353106,
        "electrolyte_concentration": 0.438642890096,
        "electrolyte_ohmic": 0.5779729298258,
        "solid_ohmic": 0.027353701852747728
      },
      "total_mean_mV": 34.8429033448707,
      "total_at_cutoff_mV": 34.93587156312546,
      "bulk_ocv_at_cutoff_V": 4.465064128318128,
      "share_of_mean_loss": {
        "contact_ohmic": 0.9310994526385354,
        "reaction": 0.03873916385606718,
        "particle_diffusion": 0.00020932847450842268,
        "electrolyte_concentration": 0.012580188601069974,
        "electrolyte_ohmic": 0.01658665296262634,
        "solid_ohmic": 0.0007852134671925937
      }
    },
    {
      "rate": "C/2",
      "step": "discharge",
      "mean_current_mA": 0.7165586190805,
      "capacity_mAh": 1.4188908805524016,
      "closure_max_abs_V": 2.9632962750270053e-10,
      "capacity_weighted_mean_mV": {
        "contact_ohmic": 80.9583133107131,
        "reaction": 3.3276165236451782,
        "particle_diffusion": 0.022711707613910854,
        "electrolyte_concentration": 1.0876247258888883,
        "electrolyte_ohmic": 1.4417638503728378,
        "solid_ohmic": 0.06827268914078843
      },
      "at_cutoff_mV": {
        "contact_ohmic": 80.9583133107131,
        "reaction": 3.7310510040066998,
        "particle_diffusion": 8.416929063049102,
        "electrolyte_concentration": 1.0917054218318,
        "electrolyte_ohmic": 1.4440127809047,
        "solid_ohmic": 0.06807421229459681
      },
      "total_mean_mV": 86.9063028073747,
      "total_at_cutoff_mV": 95.71008579279999,
      "bulk_ocv_at_cutoff_V": 3.5957100860817706,
      "share_of_mean_loss": {
        "contact_ohmic": 0.9315585946643576,
        "reaction": 0.03828970300371359,
        "particle_diffusion": 0.0002613355634774925,
        "electrolyte_concentration": 0.01251491193106646,
        "electrolyte_ohmic": 0.016589865220345015,
        "solid_ohmic": 0.0007855896170397775
      },
      "model_capacity_locked_out_mAh": 0.009661873002465347
    },
    {
      "rate": "C/2",
      "step": "charge",
      "mean_current_mA": 0.7172696946904001,
      "capacity_mAh": 1.395957345980751,
      "closure_max_abs_V": 2.966240586488311e-10,
      "capacity_weighted_mean_mV": {
        "contact_ohmic": 81.03865214200108,
        "reaction": 3.3865783530738987,
        "particle_diffusion": 0.015283171731611247,
        "electrolyte_concentration": 1.097363485148432,
        "electrolyte_ohmic": 1.444001865365543,
        "solid_ohmic": 0.06834126981072801
      },
      "at_cutoff_mV": {
        "contact_ohmic": 81.0386521420011,
        "reaction": 3.3827117271975,
        "particle_diffusion": 0.40490729681590004,
        "electrolyte_concentration": 1.0989852899700001,
        "electrolyte_ohmic": 1.4441612979711,
        "solid_ohmic": 0.06832715701717086
      },
      "total_mean_mV": 87.0502202871313,
      "total_at_cutoff_mV": 87.43774491097278,
      "bulk_ocv_at_cutoff_V": 4.412562254792406,
      "share_of_mean_loss": {
        "contact_ohmic": 0.9309413792946035,
        "reaction": 0.03890373099463069,
        "particle_diffusion": 0.00017556729530609323,
        "electrolyte_concentration": 0.012606096590322542,
        "electrolyte_ohmic": 0.016588147170708667,
        "solid_ohmic": 0.0007850786544285282
      }
    },
    {
      "rate": "2C",
      "step": "discharge",
      "mean_current_mA": 2.8638540306153,
      "capacity_mAh": 1.2118065334161676,
      "closure_max_abs_V": 1.1843286351620463e-09,
      "capacity_weighted_mean_mV": {
        "contact_ohmic": 323.5643054356239,
        "reaction": 12.842219029871703,
        "particle_diffusion": 0.05914552202544596,
        "electrolyte_concentration": 4.292773882300975,
        "electrolyte_ohmic": 5.76960942703994,
        "solid_ohmic": 0.2730334506142112
      },
      "at_cutoff_mV": {
        "contact_ohmic": 323.56430543562396,
        "reaction": 13.2943161869942,
        "particle_diffusion": 0.9642631750352,
        "electrolyte_concentration": 4.3905225514212,
        "electrolyte_ohmic": 5.7834164973929,
        "solid_ohmic": 0.2716304941971
      },
      "total_mean_mV": 346.80108674747623,
      "total_at_cutoff_mV": 348.26845434066456,
      "bulk_ocv_at_cutoff_V": 3.848268455524991,
      "share_of_mean_loss": {
        "contact_ohmic": 0.9329968036438934,
        "reaction": 0.037030503999610546,
        "particle_diffusion": 0.00017054595353247225,
        "electrolyte_concentration": 0.012378201932875617,
        "electrolyte_ohmic": 0.016636653250285488,
        "solid_ohmic": 0.000787291219802379
      },
      "model_capacity_locked_out_mAh": 0.01675548525148056
    },
    {
      "rate": "2C",
      "step": "charge",
      "mean_current_mA": 2.8708403357677006,
      "capacity_mAh": 1.2118065507383429,
      "closure_max_abs_V": 1.187217435472121e-09,
      "capacity_weighted_mean_mV": {
        "contact_ohmic": 324.35363301658873,
        "reaction": 13.78099055336904,
        "particle_diffusion": 0.037976975061386316,
        "electrolyte_concentration": 4.43560177227138,
        "electrolyte_ohmic": 5.786151741266047,
        "solid_ohmic": 0.2746001028174552
      },
      "at_cutoff_mV": {
        "contact_ohmic": 324.35363301658873,
        "reaction": 13.7613113418493,
        "particle_diffusion": 0.1275005793521,
        "electrolyte_concentration": 4.5535882309836,
        "electrolyte_ohmic": 5.918483527473501,
        "solid_ohmic": 0.2621908340998
      },
      "total_mean_mV": 348.668954161374,
      "total_at_cutoff_mV": 348.976707530347,
      "bulk_ocv_at_cutoff_V": 4.151023291282437,
      "share_of_mean_loss": {
        "contact_ohmic": 0.9302624427710549,
        "reaction": 0.03952457019442804,
        "particle_diffusion": 0.00010891986398023117,
        "electrolyte_concentration": 0.01272152773951436,
        "electrolyte_ohmic": 0.016594972601397858,
        "solid_ohmic": 0.0007875668296247633
      }
    }
  ],
  "version": "v2_jump",
  "discharge_mean_loss_mV": {
    "C/10": 17.007839525852475,
    "C/5": 34.74354453721927,
    "C/2": 86.9063028073747,
    "2C": 346.80108674747623
  },
  "discharge_dominant_term": {
    "C/10": "contact_ohmic",
    "C/5": "contact_ohmic",
    "C/2": "contact_ohmic",
    "2C": "contact_ohmic"
  },
  "two_c": {
    "mean_loss_mV": 346.80108674747623,
    "shares": {
      "contact_ohmic": 0.9329968036438934,
      "reaction": 0.037030503999610546,
      "particle_diffusion": 0.00017054595353247225,
      "electrolyte_concentration": 0.012378201932875617,
      "electrolyte_ohmic": 0.016636653250285488,
      "solid_ohmic": 0.000787291219802379
    },
    "at_cutoff_mV": {
      "contact_ohmic": 323.56430543562396,
      "reaction": 13.2943161869942,
      "particle_diffusion": 0.9642631750352,
      "electrolyte_concentration": 4.3905225514212,
      "electrolyte_ohmic": 5.7834164973929,
      "solid_ohmic": 0.2716304941971
    },
    "bulk_ocv_at_cutoff_V": 3.848268455524991,
    "capacity_locked_out_mAh": 0.01675548525148056
  }
}

File: results/v2_jump_overpotentials_spme.json
{
  "model": "SPMe",
  "components": [
    "contact_ohmic",
    "reaction",
    "particle_diffusion",
    "electrolyte_concentration",
    "electrolyte_ohmic",
    "solid_ohmic"
  ],
  "steps": [
    {
      "rate": "C/10",
      "step": "discharge",
      "mean_current_mA": 0.14017629666950004,
      "capacity_mAh": 1.4268813707838963,
      "closure_max_abs_V": 1.60521764769328e-08,
      "capacity_weighted_mean_mV": {
        "contact_ohmic": 15.8341673288552,
        "reaction": 0.6559384492733349,
        "particle_diffusion": 0.005157907623077463,
        "electrolyte_concentration": 0.21369394937034586,
        "electrolyte_ohmic": 0.2819000548640668,
        "solid_ohmic": 0.01335334113776926
      },
      "at_cutoff_mV": {
        "contact_ohmic": 15.8341673288552,
        "reaction": 0.7347964742846,
        "particle_diffusion": 3.2582449691558,
        "electrolyte_concentration": 0.2138382915032,
        "electrolyte_ohmic": 0.2819000555439,
        "solid_ohmic": 0.013353341137451648
      },
      "total_mean_mV": 17.004211031123795,
      "total_at_cutoff_mV": 20.336300460480157,
      "bulk_ocv_at_cutoff_V": 3.5203363165126222,
      "share_of_mean_loss": {
        "contact_ohmic": 0.9311909444003609,
        "reaction": 0.038575059323407164,
        "particle_diffusion": 0.0003033311932930405,
        "electrolyte_concentration": 0.012567119343509053,
        "electrolyte_ohmic": 0.016578249608175805,
        "solid_ohmic": 0.0007852961312540679
      },
      "model_capacity_locked_out_mAh": 0.009661873002465347
    },
    {
      "rate": "C/10",
      "step": "charge",
      "mean_current_mA": 0.14689187674150006,
      "capacity_mAh": 1.4177819299983534,
      "closure_max_abs_V": 1.6821204873451734e-08,
      "capacity_weighted_mean_mV": {
        "contact_ohmic": 16.5927522044493,
        "reaction": 0.6894194223870496,
        "particle_diffusion": 0.0033089968896235357,
        "electrolyte_concentration": 0.22428267270654312,
        "electrolyte_ohmic": 0.295405351003337,
        "solid_ohmic": 0.013993074342170833
      },
      "at_cutoff_mV": {
        "contact_ohmic": 16.5927522044493,
        "reaction": 0.6884078056404,
        "particle_diffusion": 0.0520816426101689,
        "electrolyte_concentration": 0.2244420842031,
        "electrolyte_ohmic": 0.2954053502378,
        "solid_ohmic": 0.01399307434193088
      },
      "total_mean_mV": 17.819161721778027,
      "total_at_cutoff_mV": 17.867082161482703,
      "bulk_ocv_at_cutoff_V": 4.482132901017776,
      "share_of_mean_loss": {
        "contact_ohmic": 0.9311746794558889,
        "reaction": 0.038689778629960044,
        "particle_diffusion": 0.00018569879668241533,
        "electrolyte_concentration": 0.01258660066104186,
        "electrolyte_ohmic": 0.01657796004187457,
        "solid_ohmic": 0.000785282414552023
      }
    },
    {
      "rate": "C/5",
      "step": "discharge",
      "mean_current_mA": 0.2863833969045,
      "capacity_mAh": 1.4246084113310862,
      "closure_max_abs_V": 3.279496318953079e-08,
      "capacity_weighted_mean_mV": {
        "contact_ohmic": 32.3495678979414,
        "reaction": 1.3376018760810195,
        "particle_diffusion": 0.009508407086590363,
        "electrolyte_concentration": 0.436213034756088,
        "electrolyte_ohmic": 0.5759282894258024,
        "solid_ohmic": 0.027281182951518396
      },
      "at_cutoff_mV": {
        "contact_ohmic": 32.3495678979414,
        "reaction": 1.4988031912017001,
        "particle_diffusion": 5.7845209360637995,
        "electrolyte_concentration": 0.4365269258837,
        "electrolyte_ohmic": 0.5759282952597,
        "solid_ohmic": 0.027281182952147195
      },
      "total_mean_mV": 34.736100688242416,
      "total_at_cutoff_mV": 40.67262842930245,
      "bulk_ocv_at_cutoff_V": 3.54067266122414,
      "share_of_mean_loss": {
        "contact_ohmic": 0.9312953168888982,
        "reaction": 0.03850754257324499,
        "particle_diffusion": 0.0002737327131772392,
        "electrolyte_concentration": 0.012557916004191535,
        "electrolyte_ohmic": 0.01658010766938917,
        "solid_ohmic": 0.0007853841510988197
      },
      "model_capacity_locked_out_mAh": 0.009661873002465347
    },
    {
      "rate": "C/5",
      "step": "charge",
      "mean_current_mA": 0.28714461777340006,
      "capacity_mAh": 1.4134194561484792,
      "closure_max_abs_V": 3.288213301644305e-08,
      "capacity_weighted_mean_mV": {
        "contact_ohmic": 32.435554608226,
        "reaction": 1.3497863516166386,
        "particle_diffusion": 0.006178841222535564,
        "electrolyte_concentration": 0.4387716106650081,
        "electrolyte_ohmic": 0.5774591343825886,
        "solid_ohmic": 0.027353697649890454
      },
      "at_cutoff_mV": {
        "contact_ohmic": 32.435554608226,
        "reaction": 1.3478855904215998,
        "particle_diffusion": 0.1018093286866,
        "electrolyte_concentration": 0.4390896592012,
        "electrolyte_ohmic": 0.5774591287254001,
        "solid_ohmic": 0.02735369764988745
      },
      "total_mean_mV": 34.83510424376267,
      "total_at_cutoff_mV": 34.92915201291069,
      "bulk_ocv_at_cutoff_V": 4.465070815104959,
      "share_of_mean_loss": {
        "contact_ohmic": 0.9311169095764563,
        "reaction": 0.03874787749080216,
        "particle_diffusion": 0.00017737398399322727,
        "electrolyte_concentration": 0.012595673823584766,
        "electrolyte_ohmic": 0.016576931429334946,
        "solid_ohmic": 0.0007852336958282022
      }
    },
    {
      "rate": "C/2",
      "step": "discharge",
      "mean_current_mA": 0.7165586190805,
      "capacity_mAh": 1.4188924100041134,
      "closure_max_abs_V": 8.205612633815917e-08,
      "capacity_weighted_mean_mV": {
        "contact_ohmic": 80.9417094403871,
        "reaction": 3.327607831865076,
        "particle_diffusion": 0.02030281002173156,
        "electrolyte_concentration": 1.0886802904836166,
        "electrolyte_ohmic": 1.441027538920384,
        "solid_ohmic": 0.06826012609037929
      },
      "at_cutoff_mV": {
        "contact_ohmic": 80.9417094403871,
        "reaction": 3.7315522157,
        "particle_diffusion": 8.4177237843814,
        "electrolyte_concentration": 1.0897268337937,
        "electrolyte_ohmic": 1.4410276320653,
        "solid_ohmic": 0.06826012609006643
      },
      "total_mean_mV": 86.8875880377683,
      "total_at_cutoff_mV": 95.69000003241757,
      "bulk_ocv_at_cutoff_V": 3.595690082067257,
      "share_of_mean_loss": {
        "contact_ohmic": 0.9315681476300546,
        "reaction": 0.03829785021099483,
        "particle_diffusion": 0.00023366755229649525,
        "electrolyte_concentration": 0.01252975614894948,
        "electrolyte_ohmic": 0.016584964221748197,
        "solid_ohmic": 0.0007856142359563254
      },
      "model_capacity_locked_out_mAh": 0.009661873002465347
    },
    {
      "rate": "C/2",
      "step": "charge",
      "mean_current_mA": 0.7172696946904001,
      "capacity_mAh": 1.395958798994915,
      "closure_max_abs_V": 8.213755409158807e-08,
      "capacity_weighted_mean_mV": {
        "contact_ohmic": 81.0220317948554,
        "reaction": 3.386585913530124,
        "particle_diffusion": 0.012637560552222173,
        "electrolyte_concentration": 1.0985002823990393,
        "electrolyte_ohmic": 1.4424575318655466,
        "solid_ohmic": 0.068327863897947
      },
      "at_cutoff_mV": {
        "contact_ohmic": 81.0220317948554,
        "reaction": 3.3827041589904,
        "particle_diffusion": 0.4049072723208,
        "electrolyte_concentration": 1.0995666268959998,
        "electrolyte_ohmic": 1.4424574467788,
        "solid_ohmic": 0.068327863897947
      },
      "total_mean_mV": 87.03054094710028,
      "total_at_cutoff_mV": 87.41999516373936,
      "bulk_ocv_at_cutoff_V": 4.412579922699263,
      "share_of_mean_loss": {
        "contact_ohmic": 0.9309609122630063,
        "reaction": 0.038912614774951136,
        "particle_diffusion": 0.0001452083419762225,
        "electrolyte_concentration": 0.012622009129723095,
        "electrolyte_ohmic": 0.01657415335086007,
        "solid_ohmic": 0.0007851021394831807
      }
    },
    {
      "rate": "2C",
      "step": "discharge",
      "mean_current_mA": 2.8638540306153004,
      "capacity_mAh": 1.21418123651438,
      "closure_max_abs_V": 3.2795227955517703e-07,
      "capacity_weighted_mean_mV": {
        "contact_ohmic": 323.4979451132571,
        "reaction": 12.841709836362096,
        "particle_diffusion": 0.0332303210480227,
        "electrolyte_concentration": 4.298980202989437,
        "electrolyte_ohmic": 5.759323476658957,
        "solid_ohmic": 0.27281374060264585
      },
      "at_cutoff_mV": {
        "contact_ohmic": 323.4979451132572,
        "reaction": 13.3020706146031,
        "particle_diffusion": 0.9642631198846999,
        "electrolyte_concentration": 4.3112663452793,
        "electrolyte_ohmic": 5.7593292271538,
        "solid_ohmic": 0.2728137406024
      },
      "total_mean_mV": 346.7040026909183,
      "total_at_cutoff_mV": 348.1076881607804,
      "bulk_ocv_at_cutoff_V": 3.848108016113057,
      "share_of_mean_loss": {
        "contact_ohmic": 0.9330666580208218,
        "reaction": 0.03703940461226892,
        "particle_diffusion": 9.584637266979309e-05,
        "electrolyte_concentration": 0.012399568997251864,
        "electrolyte_ohmic": 0.01661164403052281,
        "solid_ohmic": 0.0007868779664648275
      },
      "model_capacity_locked_out_mAh": 0.01673341601410668
    },
    {
      "rate": "2C",
      "step": "charge",
      "mean_current_mA": 2.8708403357677006,
      "capacity_mAh": 1.2141812650095738,
      "closure_max_abs_V": 3.287521215256106e-07,
      "capacity_weighted_mean_mV": {
        "contact_ohmic": 324.28711080976234,
        "reaction": 13.782033069929621,
        "particle_diffusion": 0.032775397474365336,
        "electrolyte_concentration": 4.4502302717966025,
        "electrolyte_ohmic": 5.773371724359272,
        "solid_ohmic": 0.27347926336169065
      },
      "at_cutoff_mV": {
        "contact_ohmic": 324.2871108097623,
        "reaction": 13.7516859832542,
        "particle_diffusion": 0.023317951506562903,
        "electrolyte_concentration": 4.462656499128,
        "electrolyte_ohmic": 5.7733674881862,
        "solid_ohmic": 0.2734792633614
      },
      "total_mean_mV": 348.5990005366839,
      "total_at_cutoff_mV": 348.5716179951987,
      "bulk_ocv_at_cutoff_V": 4.151428053253217,
      "share_of_mean_loss": {
        "contact_ohmic": 0.9302582919357419,
        "reaction": 0.039535492209419876,
        "particle_diffusion": 9.402034263984157e-05,
        "electrolyte_concentration": 0.012766044265603953,
        "electrolyte_ohmic": 0.01656164164404059,
        "solid_ohmic": 0.000784509602553814
      }
    }
  ],
  "version": "v2_jump",
  "discharge_mean_loss_mV": {
    "C/10": 17.004211031123795,
    "C/5": 34.736100688242416,
    "C/2": 86.8875880377683,
    "2C": 346.7040026909183
  },
  "discharge_dominant_term": {
    "C/10": "contact_ohmic",
    "C/5": "contact_ohmic",
    "C/2": "contact_ohmic",
    "2C": "contact_ohmic"
  },
  "two_c": {
    "mean_loss_mV": 346.7040026909183,
    "shares": {
      "contact_ohmic": 0.9330666580208218,
      "reaction": 0.03703940461226892,
      "particle_diffusion": 9.584637266979309e-05,
      "electrolyte_concentration": 0.012399568997251864,
      "electrolyte_ohmic": 0.01661164403052281,
      "solid_ohmic": 0.0007868779664648275
    },
    "at_cutoff_mV": {
      "contact_ohmic": 323.4979451132572,
      "reaction": 13.3020706146031,
      "particle_diffusion": 0.9642631198846999,
      "electrolyte_concentration": 4.3112663452793,
      "electrolyte_ohmic": 5.7593292271538,
      "solid_ohmic": 0.2728137406024
    },
    "bulk_ocv_at_cutoff_V": 3.848108016113057,
    "capacity_locked_out_mAh": 0.01673341601410668
  }
}
