Repository: Soham-ChemE/LMO-Cathode-Rate-Model-PyBaMM

# LiMn2O4 half cell: a physics-based rate model fitted to my own data

A PyBaMM Doyle-Fuller-Newman (DFN) half-cell model of a commercial LiMn2O4 cathode against lithium metal,
parameterised with the open-circuit curve I measured at C/10, fitted to my C/5 and C/2 cycles only, and then
asked to predict the 2C cycle it had never seen and the cyclic voltammograms from a different technique.
All data were measured by me on one coin cell on a Bio-Logic VMP-300 (MSE 5550, University of Pennsylvania,
2026; see [`data/README.md`](data/README.md)). This file is generated by `scripts/write_readme.py` from

File: results/v2_jump_validation_dfn.json
{
  "model": "DFN",
  "disc_mm": 10.0,
  "parameters": {
    "Ds": 9.999998875572103e-12,
    "k": 9.999999999611553e-09,
    "R_contact": 112.98212198548993
  },
  "rates": {
    "C/10": {
      "cycle": 1,
      "role": "low-rate check",
      "charge": {
        "capacity_mAh_model": 1.4177814683851822,
        "capacity_mAh_measured": 1.566811429566496,
        "capacity_error_pct": -9.511671817619266,
        "mean_voltage_V_model": 4.084698316215307,
        "mean_voltage_V_measured": 4.086265783074626,
        "mean_voltage_error_mV": -1.5674668593188557,
        "energy_mWh_model": 5.791209576674219,
        "energy_mWh_measured": 6.402407933167812,
        "energy_error_pct": -9.546382593449982,
        "vq_rmse_mV": 88.67274152838225,
        "vq_rmse_common_range_mV": 39.85742415607518,
        "vt_rmse_mV": 88.67896462759036,
        "v_start_model": 3.802621820804194,
        "v_start_measured": 3.3470254
      },
      "discharge": {
        "capacity_mAh_model": 1.4268809375945728,
        "capacity_mAh_measured": 1.4295421074160297,
        "capacity_error_pct": -0.18615539952629456,
        "mean_voltage_V_model": 4.047650867784791,
        "mean_voltage_V_measured": 4.035909934272724,
        "mean_voltage_error_mV": 11.740933512066398,
        "energy_mWh_model": 5.775515865280249,
        "energy_mWh_measured": 5.76950319278152,
        "energy_error_pct": 0.10421473561625813,
        "vq_rmse_mV": 17.461376417874224,
        "vq_rmse_common_range_mV": 17.331184491276957,
        "vt_rmse_mV": 17.47161880049252,
        "v_start_model": 4.465404490728824,
        "v_start_measured": 4.4199395
      }
    },
    "C/5": {
      "cycle": 1,
      "role": "training",
      "charge": {
        "capacity_mAh_model": 1.4134185739574694,
        "capacity_mAh_measured": 1.4554614358411027,
        "capacity_error_pct": -2.888627678364899,
        "mean_voltage_V_model": 4.101484754748303,
        "mean_voltage_V_measured": 4.108562293446804,
        "mean_voltage_error_mV": -7.077538698500696,
        "energy_mWh_model": 5.797114733164648,
        "energy_mWh_measured": 5.979853974862698,
        "energy_error_pct": -3.055914784311209,
        "vq_rmse_mV": 28.21487308249456,
        "vq_rmse_common_range_mV": 16.61050269362038,
        "vt_rmse_mV": 28.21639994895551,
        "v_start_model": 3.841610119278123,
        "v_start_measured": 3.8072262
      },
      "discharge": {
        "capacity_mAh_model": 1.4246075301045829,
        "capacity_mAh_measured": 1.4220342778067654,
        "capacity_error_pct": 0.18095571520162274,
        "mean_voltage_V_model": 4.029292420586662,
        "mean_voltage_V_measured": 4.015796640681344,
        "mean_voltage_error_mV": 13.495779905317917,
        "energy_mWh_model": 5.7401603233610805,
        "energy_mWh_measured": 5.71060047575013,
        "energy_error_pct": 0.5176311621952033,
        "vq_rmse_mV": 23.6180884198914,
        "vq_rmse_common_range_mV": 23.6180884198914,
        "vt_rmse_mV": 23.61859744645429,
        "v_start_model": 4.4308947220480785,
        "v_start_measured": 4.3825502
      }
    },
    "C/2": {
      "cycle": 1,
      "role": "training",
      "charge": {
        "capacity_mAh_model": 1.395957345980751,
        "capacity_mAh_measured": 1.3899376992046266,
        "capacity_error_pct": 0.43308752468323547,
        "mean_voltage_V_model": 4.154034579418051,
        "mean_voltage_V_measured": 4.162516750378383,
        "mean_voltage_error_mV": -8.482170960331992,
        "energy_mWh_model": 5.798855086596688,
        "energy_mWh_measured": 5.785638954921648,
        "energy_error_pct": 0.2284299414120395,
        "vq_rmse_mV": 24.089797048389418,
        "vq_rmse_common_range_mV": 24.089797048389418,
        "vt_rmse_mV": 24.090222523869414,
        "v_start_model": 3.9700557691613314,
        "v_start_measured": 3.8842554
      },
      "discharge": {
        "capacity_mAh_model": 1.4188908805524016,
        "capacity_mAh_measured": 1.361466455297465,
        "capacity_error_pct": 4.21783621854937,
        "mean_voltage_V_model": 3.9757150728473296,
        "mean_voltage_V_measured": 3.959631735132499,
        "mean_voltage_error_mV": 16.083337714830392,
        "energy_mWh_model": 5.641105860537803,
        "energy_mWh_measured": 5.390905782714194,
        "energy_error_pct": 4.641151003341028,
        "vq_rmse_mV": 47.55219513403608,
        "vq_rmse_common_range_mV": 47.55219513403608,
        "vt_rmse_mV": 47.55234129202626,
        "v_start_model": 4.3270693016990105,
        "v_start_measured": 4.2962418
      }
    },
    "2C": {
      "cycle": 2,
      "role": "blind prediction",
      "charge": {
        "capacity_mAh_model": 1.2118065507383429,
        "capacity_mAh_measured": 0.8482509638326636,
        "capacity_error_pct": 42.85943693633087,
        "mean_voltage_V_model": 4.3942529863507955,
        "mean_voltage_V_measured": 4.3740715059438235,
        "mean_voltage_error_mV": 20.181480406971986,
        "energy_mWh_model": 5.32498455446142,
        "energy_mWh_measured": 3.710310370789839,
        "energy_error_pct": 43.518574520973395,
        "vq_rmse_mV": 35.164605502837105,
        "vq_rmse_common_range_mV": 35.164605502837105,
        "vt_rmse_mV": 35.16686750593988,
        "v_start_model": 4.191697432396828,
        "v_start_measured": 4.0325274
      },
      "discharge": {
        "capacity_mAh_model": 1.2118065334161676,
        "capacity_mAh_measured": 0.8229207505671382,
        "capacity_error_pct": 47.256772001558865,
        "mean_voltage_V_model": 3.698778990213555,
        "mean_voltage_V_measured": 3.695976877825859,
        "mean_voltage_error_mV": 2.8021123876960097,
        "energy_mWh_model": 4.482204546003241,
        "energy_mWh_measured": 3.041496066379244,
        "energy_error_pct": 47.36841502277832,
        "vq_rmse_mV": 87.55784249860915,
        "vq_rmse_common_range_mV": 87.55784249860915,
        "vt_rmse_mV": 87.55708048593672,
        "v_start_model": 3.8098118996708004,
        "v_start_measured": 4.0613427
      }
    }
  },
  "version": "v2_jump",
  "headline": {
    "statement": "2C cycle-2 discharge capacity, never used in fitting",
    "predicted_mAh": 1.2118065334161676,
    "measured_mAh": 0.8229207505671382,
    "error_pct": 47.256772001558865,
    "abs_error_pct": 47.256772001558865,
    "mean_voltage_error_mV": 2.8021123876960097,
    "energy_error_pct": 47.36841502277832,
    "vq_rmse_mV": 87.55784249860915,
    "measured_capacity_loss_vs_c10_pct": 42.43466167956329,
    "predicted_capacity_loss_vs_c10_pct": 15.073044884948583
  }
}

File: results/v2_jump_validation_spme.json
{
  "model": "SPMe",
  "disc_mm": 10.0,
  "parameters": {
    "Ds": 9.999999453724572e-12,
    "k": 9.999999999703256e-09,
    "R_contact": 112.95895030087982
  },
  "rates": {
    "C/10": {
      "cycle": 1,
      "role": "low-rate check",
      "charge": {
        "capacity_mAh_model": 1.4177819299983534,
        "capacity_mAh_measured": 1.566811429566496,
        "capacity_error_pct": -9.5116423556711,
        "mean_voltage_V_model": 4.0846945568443855,
        "mean_voltage_V_measured": 4.086265783074626,
        "mean_voltage_error_mV": -1.571226230240086,
        "energy_mWh_model": 5.791206132256602,
        "energy_mWh_measured": 6.402407933167812,
        "energy_error_pct": -9.546436392234016,
        "vq_rmse_mV": 88.67245982093529,
        "vq_rmse_common_range_mV": 39.85673160752047,
        "vt_rmse_mV": 88.67868230250158,
        "v_start_model": 3.8026498659353942,
        "v_start_measured": 3.3470254
      },
      "discharge": {
        "capacity_mAh_model": 1.4268813707838963,
        "capacity_mAh_measured": 1.4295421074160297,
        "capacity_error_pct": -0.18612509686355552,
        "mean_voltage_V_model": 4.047654624544284,
        "mean_voltage_V_measured": 4.035909934272724,
        "mean_voltage_error_mV": 11.74469027156011,
        "energy_mWh_model": 5.7755229791295255,
        "energy_mWh_measured": 5.76950319278152,
        "energy_error_pct": 0.1043380365147768,
        "vq_rmse_mV": 17.464334726354288,
        "vq_rmse_common_range_mV": 17.334171522366436,
        "vt_rmse_mV": 17.47457824610206,
        "v_start_model": 4.4653481535390025,
        "v_start_measured": 4.4199395
      }
    },
    "C/5": {
      "cycle": 1,
      "role": "training",
      "charge": {
        "capacity_mAh_model": 1.4134194561484792,
        "capacity_mAh_measured": 1.4554614358411027,
        "capacity_error_pct": -2.8885670659028935,
        "mean_voltage_V_model": 4.101477211838642,
        "mean_voltage_V_measured": 4.108562293446804,
        "mean_voltage_error_mV": -7.085081608162014,
        "energy_mWh_model": 5.7971076901623535,
        "energy_mWh_measured": 5.979853974862698,
        "energy_error_pct": -3.0560325631453384,
        "vq_rmse_mV": 28.214887593007784,
        "vq_rmse_common_range_mV": 16.610528084728113,
        "vt_rmse_mV": 28.216413763562436,
        "v_start_model": 3.8416688169939337,
        "v_start_measured": 3.8072262
      },
      "discharge": {
        "capacity_mAh_model": 1.4246084113310862,
        "capacity_mAh_measured": 1.4220342778067654,
        "capacity_error_pct": 0.1810176846292995,
        "mean_voltage_V_model": 4.029300130174454,
        "mean_voltage_V_measured": 4.015796640681344,
        "mean_voltage_error_mV": 13.503489493110088,
        "energy_mWh_model": 5.740174857223968,
        "energy_mWh_measured": 5.71060047575013,
        "energy_error_pct": 0.5178856689313885,
        "vq_rmse_mV": 23.625554203893202,
        "vq_rmse_common_range_mV": 23.625554203893202,
        "vt_rmse_mV": 23.62606330533644,
        "v_start_model": 4.430779274694543,
        "v_start_measured": 4.3825502
      }
    },
    "C/2": {
      "cycle": 1,
      "role": "training",
      "charge": {
        "capacity_mAh_model": 1.395958798994915,
        "capacity_mAh_measured": 1.3899376992046266,
        "capacity_error_pct": 0.4331920627617917,
        "mean_voltage_V_model": 4.154015271374972,
        "mean_voltage_V_measured": 4.162516750378383,
        "mean_voltage_error_mV": -8.501479003411028,
        "energy_mWh_model": 5.798834169235141,
        "energy_mWh_measured": 5.785638954921648,
        "energy_error_pct": 0.22806840206072787,
        "vq_rmse_mV": 24.104029907713045,
        "vq_rmse_common_range_mV": 24.104029907713045,
        "vt_rmse_mV": 24.104456003393835,
        "v_start_model": 3.9702365830368143,
        "v_start_measured": 3.8842554
      },
      "discharge": {
        "capacity_mAh_model": 1.4188924100041134,
        "capacity_mAh_measured": 1.361466455297465,
        "capacity_error_pct": 4.217948557102095,
        "mean_voltage_V_model": 3.97573417104493,
        "mean_voltage_V_measured": 3.959631735132499,
        "mean_voltage_error_mV": 16.102435912430657,
        "energy_mWh_model": 5.641139039489646,
        "energy_mWh_measured": 5.390905782714194,
        "energy_error_pct": 4.641766464882746,
        "vq_rmse_mV": 47.563327240210135,
        "vq_rmse_common_range_mV": 47.563327240210135,
        "vt_rmse_mV": 47.56347341975927,
        "v_start_model": 4.326781214505258,
        "v_start_measured": 4.2962418
      }
    },
    "2C": {
      "cycle": 2,
      "role": "blind prediction",
      "charge": {
        "capacity_mAh_model": 1.2141812650095738,
        "capacity_mAh_measured": 0.8482509638326636,
        "capacity_error_pct": 43.13939114475301,
        "mean_voltage_V_model": 4.394384239623869,
        "mean_voltage_V_measured": 4.3740715059438235,
        "mean_voltage_error_mV": 20.31273368004527,
        "energy_mWh_model": 5.335579015004643,
        "energy_mWh_measured": 3.710310370789839,
        "energy_error_pct": 43.80411560741809,
        "vq_rmse_mV": 35.27251855943631,
        "vq_rmse_common_range_mV": 35.27251855943631,
        "vt_rmse_mV": 35.27478647623143,
        "v_start_model": 4.192194667632514,
        "v_start_measured": 4.0325274
      },
      "discharge": {
        "capacity_mAh_model": 1.21418123651438,
        "capacity_mAh_measured": 0.8229207505671382,
        "capacity_error_pct": 47.54534208520007,
        "mean_voltage_V_model": 3.6990773023417396,
        "mean_voltage_V_measured": 3.695976877825859,
        "mean_voltage_error_mV": 3.100424515880551,
        "energy_mWh_model": 4.49135025291957,
        "energy_mWh_measured": 3.041496066379244,
        "energy_error_pct": 47.66911266356852,
        "vq_rmse_mV": 88.0647845125517,
        "vq_rmse_common_range_mV": 88.0647845125517,
        "vt_rmse_mV": 88.06402288152586,
        "v_start_model": 3.8086621867592645,
        "v_start_measured": 4.0613427
      }
    }
  },
  "version": "v2_jump",
  "headline": {
    "statement": "2C cycle-2 discharge capacity, never used in fitting",
    "predicted_mAh": 1.21418123651438,
    "measured_mAh": 0.8229207505671382,
    "error_pct": 47.54534208520007,
    "abs_error_pct": 47.54534208520007,
    "mean_voltage_error_mV": 3.100424515880551,
    "energy_error_pct": 47.66911266356852,
    "vq_rmse_mV": 88.0647845125517,
    "measured_capacity_loss_vs_c10_pct": 42.43466167956329,
    "predicted_capacity_loss_vs_c10_pct": 14.90664456237617
  }
}

File: results/v2_overpotentials_dfn.json
{
  "model": "DFN",
  "components": [
    "contact_ohmic",
    "reaction",
    "particle_diffusion",
    "electrolyte_concentration",
    "electrolyte_ohmic",
    "solid_ohmic"
  ],
  "steps": [
    {
      "rate": "C/10",
      "step": "discharge",
      "mean_current_mA": 0.14017629666950004,
      "capacity_mAh": 1.4253550734472131,
      "closure_max_abs_V": 5.7970517275407474e-11,
      "capacity_weighted_mean_mV": {
        "contact_ohmic": 18.985813676917402,
        "reaction": 0.6559561515025504,
        "particle_diffusion": 0.38286718321382524,
        "electrolyte_concentration": 0.21348357147066158,
        "electrolyte_ohmic": 0.2820578714925685,
        "solid_ohmic": 0.013356396809486443
      },
      "at_cutoff_mV": {
        "contact_ohmic": 18.985813676917402,
        "reaction": 0.7349315040143,
        "particle_diffusion": 123.6973846591311,
        "electrolyte_concentration": 0.213735600386,
        "electrolyte_ohmic": 0.2822025885055,
        "solid_ohmic": 0.013344212483174711
      },
      "total_mean_mV": 20.533534851406493,
      "total_at_cutoff_mV": 143.92741224143748,
      "bulk_ocv_at_cutoff_V": 3.643927412284321,
      "share_of_mean_loss": {
        "contact_ohmic": 0.9246247085224552,
        "reaction": 0.03194560294900316,
        "particle_diffusion": 0.018645946057729065,
        "electrolyte_concentration": 0.010396825145575873,
        "electrolyte_ohmic": 0.01373644983845771,
        "solid_ohmic": 0.0006504674867791487
      },
      "model_capacity_locked_out_mAh": 0.009661873002465347
    },
    {
      "rate": "C/10",
      "step": "charge",
      "mean_current_mA": 0.14689187674150006,
      "capacity_mAh": 1.4167934527674,
      "closure_max_abs_V": 6.074785119380977e-11,
      "capacity_weighted_mean_mV": {
        "contact_ohmic": 19.895387941672702,
        "reaction": 0.6894095889897208,
        "particle_diffusion": 0.2723674919635174,
        "electrolyte_concentration": 0.22405746281868255,
        "electrolyte_ohmic": 0.29562564327050633,
        "solid_ohmic": 0.013995024683579011
      },
      "at_cutoff_mV": {
        "contact_ohmic": 19.8953879416727,
        "reaction": 0.6884101313215,
        "particle_diffusion": 4.3164402530946,
        "electrolyte_concentration": 0.2242171312877,
        "electrolyte_ohmic": 0.2956484633077,
        "solid_ohmic": 0.01399300553741324
      },
      "total_mean_mV": 21.390843153398706,
      "total_at_cutoff_mV": 25.434096926221617,
      "bulk_ocv_at_cutoff_V": 4.474565903013035,
      "share_of_mean_loss": {
        "contact_ohmic": 0.9300890011206315,
        "reaction": 0.03222919190448943,
        "particle_diffusion": 0.012732901176933833,
        "electrolyte_concentration": 0.010474456813689598,
        "electrolyte_ohmic": 0.013820195919838511,
        "solid_ohmic": 0.0006542530644172105
      }
    },
    {
      "rate": "C/5",
      "step": "discharge",
      "mean_current_mA": 0.2863833969045,
      "capacity_mAh": 1.4215753656863643,
      "closure_max_abs_V": 1.184341513749132e-10,
      "capacity_weighted_mean_mV": {
        "contact_ohmic": 38.78845384688169,
        "reaction": 1.3376109677715742,
        "particle_diffusion": 0.6388657271277443,
        "electrolyte_concentration": 0.4357815125070703,
        "electrolyte_ohmic": 0.5762278705515675,
        "solid_ohmic": 0.027288040860203616
      },
      "at_cutoff_mV": {
        "contact_ohmic": 38.788453846881694,
        "reaction": 1.4988950019331,
        "particle_diffusion": 130.2357179154811,
        "electrolyte_concentration": 0.43652739930600004,
        "electrolyte_ohmic": 0.5767595873779,
        "solid_ohmic": 0.027241696914596422
      },
      "total_mean_mV": 41.80422796569986,
      "total_at_cutoff_mV": 171.56359544789441,
      "bulk_ocv_at_cutoff_V": 3.671563595554951,
      "share_of_mean_loss": {
        "contact_ohmic": 0.9278595906305793,
        "reaction": 0.031997025967542725,
        "particle_diffusion": 0.015282323301172554,
        "electrolyte_concentration": 0.010424340640009586,
        "electrolyte_ohmic": 0.013783961541506266,
        "solid_ohmic": 0.0006527579191892577
      },
      "model_capacity_locked_out_mAh": 0.009661873002465347
    },
    {
      "rate": "C/5",
      "step": "charge",
      "mean_current_mA": 0.28714461777340006,
      "capacity_mAh": 1.4114872221546289,
      "closure_max_abs_V": 1.1874856653548704e-10,
      "capacity_weighted_mean_mV": {
        "contact_ohmic": 38.891555426285805,
        "reaction": 1.3497499191085296,
        "particle_diffusion": 0.4990287277921862,
        "electrolyte_concentration": 0.4383271032817723,
        "electrolyte_ohmic": 0.5779248458014385,
        "solid_ohmic": 0.02735811084693429
      },
      "at_cutoff_mV": {
        "contact_ohmic": 38.8915554262858,
        "reaction": 1.3478853672743,
        "particle_diffusion": 8.437788413154099,
        "electrolyte_concentration": 0.4385488963106,
        "electrolyte_ohmic": 0.5778855320745,
        "solid_ohmic": 0.02736164829269823
      },
      "total_mean_mV": 41.78394413311666,
      "total_at_cutoff_mV": 49.72102528339201,
      "bulk_ocv_at_cutoff_V": 4.450278974597862,
      "share_of_mean_loss": {
        "contact_ohmic": 0.930777508757522,
        "reaction": 0.032303075908977186,
        "particle_diffusion": 0.011943073784570555,
        "electrolyte_concentration": 0.010490323792443705,
        "electrolyte_ohmic": 0.013831265999214113,
        "solid_ohmic": 0.0006547517572725045
      }
    },
    {
      "rate": "C/2",
      "step": "discharge",
      "mean_current_mA": 0.7165586190804999,
      "capacity_mAh": 1.4120646108043782,
      "closure_max_abs_V": 2.9632962750270053e-10,
      "capacity_weighted_mean_mV": {
        "contact_ohmic": 97.05241723231661,
        "reaction": 3.32764562817845,
        "particle_diffusion": 1.3084697507255734,
        "electrolyte_concentration": 1.0876151288824498,
        "electrolyte_ohmic": 1.441738653254546,
        "solid_ohmic": 0.0682761613413701
      },
      "at_cutoff_mV": {
        "contact_ohmic": 97.0524172323166,
        "reaction": 3.731849595668,
        "particle_diffusion": 101.75598695542561,
        "electrolyte_concentration": 1.090243141198,
        "electrolyte_ohmic": 1.444737732998,
        "solid_ohmic": 0.06800816232155033
      },
      "total_mean_mV": 104.28616255469899,
      "total_at_cutoff_mV": 205.14324281992774,
      "bulk_ocv_at_cutoff_V": 3.705143243116247,
      "share_of_mean_loss": {
        "contact_ohmic": 0.9306356169871701,
        "reaction": 0.03190879352218058,
        "particle_diffusion": 0.012546916279897343,
        "electrolyte_concentration": 0.010429141338017749,
        "electrolyte_ohmic": 0.01382483176997084,
        "solid_ohmic": 0.000654700102763477
      },
      "model_capacity_locked_out_mAh": 0.009661873002465347
    },
    {
      "rate": "C/2",
      "step": "charge",
      "mean_current_mA": 0.7172696946904,
      "capacity_mAh": 1.391915449450796,
      "closure_max_abs_V": 2.966240586488311e-10,
      "capacity_weighted_mean_mV": {
        "contact_ohmic": 97.1487270176279,
        "reaction": 3.3864306726168882,
        "particle_diffusion": 0.9761544200884872,
        "electrolyte_concentration": 1.0973560890519307,
        "electrolyte_ohmic": 1.444014820586194,
        "solid_ohmic": 0.06833944317633381
      },
      "at_cutoff_mV": {
        "contact_ohmic": 97.1487270176279,
        "reaction": 3.3820615428779,
        "particle_diffusion": 28.928738478922003,
        "electrolyte_concentration": 1.098894529715,
        "electrolyte_ohmic": 1.4466443324312,
        "solid_ohmic": 0.06807527846004825
      },
      "total_mean_mV": 104.12102246314775,
      "total_at_cutoff_mV": 132.07314118003407,
      "bulk_ocv_at_cutoff_V": 4.367926858523529,
      "share_of_mean_loss": {
        "contact_ohmic": 0.9330366214182386,
        "reaction": 0.03252398595889192,
        "particle_diffusion": 0.009375190494637949,
        "electrolyte_concentration": 0.010539236583470214,
        "electrolyte_ohmic": 0.013868619289608723,
        "solid_ohmic": 0.0006563462551524755
      }
    },
    {
      "rate": "2C",
      "step": "discharge",
      "mean_current_mA": 2.8638540306153,
      "capacity_mAh": 0.6884735126134649,
      "closure_max_abs_V": 1.1843281910728365e-09,
      "capacity_weighted_mean_mV": {
        "contact_ohmic": 387.88725565589823,
        "reaction": 12.852171743635997,
        "particle_diffusion": 2.627636338647812,
        "electrolyte_concentration": 4.278703063722494,
        "electrolyte_ohmic": 5.762108138902098,
        "solid_ohmic": 0.27367152302504666
      },
      "at_cutoff_mV": {
        "contact_ohmic": 387.88725565589823,
        "reaction": 13.0258468281357,
        "particle_diffusion": 7.1090401667341006,
        "electrolyte_concentration": 4.3463527876123,
        "electrolyte_ohmic": 5.8175069735600005,
        "solid_ohmic": 0.26853076156559996
      },
      "total_mean_mV": 413.6815464638317,
      "total_at_cutoff_mV": 418.45453317350587,
      "bulk_ocv_at_cutoff_V": 3.9184545343578328,
      "share_of_mean_loss": {
        "contact_ohmic": 0.9376469870884399,
        "reaction": 0.031067790800670066,
        "particle_diffusion": 0.0063518335809488345,
        "electrolyte_concentration": 0.010342987499193615,
        "electrolyte_ohmic": 0.013928849831849778,
        "solid_ohmic": 0.0006615511988978069
      },
      "model_capacity_locked_out_mAh": 0.06647479800197999
    },
    {
      "rate": "2C",
      "step": "charge",
      "mean_current_mA": 2.8708403357677006,
      "capacity_mAh": 0.6884736894692736,
      "closure_max_abs_V": 1.187217435472121e-09,
      "capacity_weighted_mean_mV": {
        "contact_ohmic": 388.83349757458495,
        "reaction": 13.782737342656185,
        "particle_diffusion": 2.574291381249683,
        "electrolyte_concentration": 4.426540055983438,
        "electrolyte_ohmic": 5.786022129624111,
        "solid_ohmic": 0.2745642493632958
      },
      "at_cutoff_mV": {
        "contact_ohmic": 388.8334975745849,
        "reaction": 13.7488639128382,
        "particle_diffusion": 3.8155529851886,
        "electrolyte_concentration": 4.4492278892709995,
        "electrolyte_ohmic": 5.7848892876577,
        "solid_ohmic": 0.274619577949
      },
      "total_mean_mV": 415.6776527334617,
      "total_at_cutoff_mV": 416.90665122748936,
      "bulk_ocv_at_cutoff_V": 4.083093347585303,
      "share_of_mean_loss": {
        "contact_ohmic": 0.935420740127953,
        "reaction": 0.03315727283394248,
        "particle_diffusion": 0.006192999225051809,
        "electrolyte_concentration": 0.0106489728925163,
        "electrolyte_ohmic": 0.013919492884872956,
        "solid_ohmic": 0.000660522035663414
      }
    }
  ],
  "version": "v2",
  "discharge_mean_loss_mV": {
    "C/10": 20.533534851406493,
    "C/5": 41.80422796569986,
    "C/2": 104.28616255469899,
    "2C": 413.6815464638317
  },
  "discharge_dominant_term": {
    "C/10": "contact_ohmic",
    "C/5": "contact_ohmic",
    "C/2": "contact_ohmic",
    "2C": "contact_ohmic"
  },
  "two_c": {
    "mean_loss_mV": 413.6815464638317,
    "shares": {
      "contact_ohmic": 0.9376469870884399,
      "reaction": 0.031067790800670066,
      "particle_diffusion": 0.0063518335809488345,
      "electrolyte_concentration": 0.010342987499193615,
      "electrolyte_ohmic": 0.013928849831849778,
      "solid_ohmic": 0.0006615511988978069
    },
    "at_cutoff_mV": {
      "contact_ohmic": 387.88725565589823,
      "reaction": 13.0258468281357,
      "particle_diffusion": 7.1090401667341006,
      "electrolyte_concentration": 4.3463527876123,
      "electrolyte_ohmic": 5.8175069735600005,
      "solid_ohmic": 0.26853076156559996
    },
    "bulk_ocv_at_cutoff_V": 3.9184545343578328,
    "capacity_locked_out_mAh": 0.06647479800197999
  }
}

File: results/v2_overpotentials_spme.json
{
  "model": "SPMe",
  "components": [
    "contact_ohmic",
    "reaction",
    "particle_diffusion",
    "electrolyte_concentration",
    "electrolyte_ohmic",
    "solid_ohmic"
  ],
  "steps": [
    {
      "rate": "C/10",
      "step": "discharge",
      "mean_current_mA": 0.14017629666950004,
      "capacity_mAh": 1.4253582372341846,
      "closure_max_abs_V": 1.60521764769328e-08,
      "capacity_weighted_mean_mV": {
        "contact_ohmic": 18.987944471490202,
        "reaction": 0.6559565850574576,
        "particle_diffusion": 0.3817123723004529,
        "electrolyte_concentration": 0.21369382239304874,
        "electrolyte_ohmic": 0.2819000548644505,
        "solid_ohmic": 0.013353341137768962
      },
      "at_cutoff_mV": {
        "contact_ohmic": 18.987944471490202,
        "reaction": 0.7348826418122,
        "particle_diffusion": 123.5477257213197,
        "electrolyte_concentration": 0.2138382914948,
        "electrolyte_ohmic": 0.2819000555435,
        "solid_ohmic": 0.013353341137451648
      },
      "total_mean_mV": 20.53456064724338,
      "total_at_cutoff_mV": 143.7796445227978,
      "bulk_ocv_at_cutoff_V": 3.643779660574733,
      "share_of_mean_loss": {
        "contact_ohmic": 0.9246822855223444,
        "reaction": 0.03194402823249667,
        "particle_diffusion": 0.01858877717706101,
        "electrolyte_concentration": 0.010406544657274449,
        "electrolyte_ohmic": 0.013728078224176352,
        "solid_ohmic": 0.0006502861866470736
      },
      "model_capacity_locked_out_mAh": 0.009661873002465347
    },
    {
      "rate": "C/10",
      "step": "charge",
      "mean_current_mA": 0.14689187674150006,
      "capacity_mAh": 1.4167949573557757,
      "closure_max_abs_V": 1.6821205761630154e-08,
      "capacity_weighted_mean_mV": {
        "contact_ohmic": 19.8976208185654,
        "reaction": 0.6894149255412944,
        "particle_diffusion": 0.27104521863593944,
        "electrolyte_concentration": 0.22428256516867315,
        "electrolyte_ohmic": 0.2954053510038657,
        "solid_ohmic": 0.013993074342170687
      },
      "at_cutoff_mV": {
        "contact_ohmic": 19.8976208185654,
        "reaction": 0.68841249805,
        "particle_diffusion": 4.3028189969218005,
        "electrolyte_concentration": 0.2244420842242,
        "electrolyte_ohmic": 0.2954053502389,
        "solid_ohmic": 0.01399307434193088
      },
      "total_mean_mV": 21.391761953257348,
      "total_at_cutoff_mV": 25.422692822342228,
      "bulk_ocv_at_cutoff_V": 4.474577290356948,
      "share_of_mean_loss": {
        "contact_ohmic": 0.9301534329917862,
        "reaction": 0.032228057092619077,
        "particle_diffusion": 0.01267054201651057,
        "electrolyte_concentration": 0.010484529776404013,
        "electrolyte_ohmic": 0.013809304331702514,
        "solid_ohmic": 0.0006541337909774163
      }
    },
    {
      "rate": "C/5",
      "step": "discharge",
      "mean_current_mA": 0.2863833969045,
      "capacity_mAh": 1.4215817065872731,
      "closure_max_abs_V": 3.279496230135237e-08,
      "capacity_weighted_mean_mV": {
        "contact_ohmic": 38.7928071091832,
        "reaction": 1.3376108754356366,
        "particle_diffusion": 0.6363150958959137,
        "electrolyte_concentration": 0.4362123410275463,
        "electrolyte_ohmic": 0.5759282894284856,
        "solid_ohmic": 0.027281182951518823
      },
      "at_cutoff_mV": {
        "contact_ohmic": 38.7928071091832,
        "reaction": 1.4989793199594,
        "particle_diffusion": 130.1456497597408,
        "electrolyte_concentration": 0.4365269257018,
        "electrolyte_ohmic": 0.5759282952503,
        "solid_ohmic": 0.027281182952147195
      },
      "total_mean_mV": 41.80615489392231,
      "total_at_cutoff_mV": 171.47717259278767,
      "bulk_ocv_at_cutoff_V": 3.671477205351485,
      "share_of_mean_loss": {
        "contact_ohmic": 0.9279209534484794,
        "reaction": 0.03199554895277144,
        "particle_diffusion": 0.015220608006416295,
        "electrolyte_concentration": 0.010434165546541615,
        "electrolyte_ohmic": 0.01377616025414987,
        "solid_ohmic": 0.0006525637916412376
      },
      "model_capacity_locked_out_mAh": 0.009661873002465347
    },
    {
      "rate": "C/5",
      "step": "charge",
      "mean_current_mA": 0.28714461777340006,
      "capacity_mAh": 1.41149011992487,
      "closure_max_abs_V": 3.288213257235384e-08,
      "capacity_weighted_mean_mV": {
        "contact_ohmic": 38.8959202597683,
        "reaction": 1.349760776138391,
        "particle_diffusion": 0.496674553586951,
        "electrolyte_concentration": 0.43877119660424746,
        "electrolyte_ohmic": 0.5774591343903341,
        "solid_ohmic": 0.027353697649890468
      },
      "at_cutoff_mV": {
        "contact_ohmic": 38.895920259768296,
        "reaction": 1.3478914562756,
        "particle_diffusion": 8.4111616219084,
        "electrolyte_concentration": 0.4390896595083,
        "electrolyte_ohmic": 0.5774591287408001,
        "solid_ohmic": 0.02735369764988745
      },
      "total_mean_mV": 41.785939618138116,
      "total_at_cutoff_mV": 49.69887582385128,
      "bulk_ocv_at_cutoff_V": 4.450301091294434,
      "share_of_mean_loss": {
        "contact_ohmic": 0.9308375165239713,
        "reaction": 0.032301793102493676,
        "particle_diffusion": 0.011886164535865992,
        "electrolyte_concentration": 0.010500450644737664,
        "electrolyte_ohmic": 0.01381946031769201,
        "solid_ohmic": 0.000654614875239445
      }
    },
    {
      "rate": "C/2",
      "step": "discharge",
      "mean_current_mA": 0.7165586190804999,
      "capacity_mAh": 1.4120812640802658,
      "closure_max_abs_V": 8.205612633815917e-08,
      "capacity_weighted_mean_mV": {
        "contact_ohmic": 97.06330951048969,
        "reaction": 3.3276409872451658,
        "particle_diffusion": 1.3034951561180823,
        "electrolyte_concentration": 1.0886752260058936,
        "electrolyte_ohmic": 1.441027538961128,
        "solid_ohmic": 0.068260126090379
      },
      "at_cutoff_mV": {
        "contact_ohmic": 97.0633095104897,
        "reaction": 3.7319935243032,
        "particle_diffusion": 101.61990839560971,
        "electrolyte_concentration": 1.0897268261324,
        "electrolyte_ohmic": 1.441027631663,
        "solid_ohmic": 0.06826012609006643
      },
      "total_mean_mV": 104.29240854491034,
      "total_at_cutoff_mV": 205.01422601428808,
      "bulk_ocv_at_cutoff_V": 3.7050143080537583,
      "share_of_mean_loss": {
        "contact_ohmic": 0.9306843217518783,
        "reaction": 0.031906838030423074,
        "particle_diffusion": 0.01249846632467762,
        "electrolyte_concentration": 0.010438681407353718,
        "electrolyte_ohmic": 0.013817185345188316,
        "solid_ohmic": 0.0006545071404788285
      },
      "model_capacity_locked_out_mAh": 0.009661873002465347
    },
    {
      "rate": "C/2",
      "step": "charge",
      "mean_current_mA": 0.7172696946904,
      "capacity_mAh": 1.391923454402532,
      "closure_max_abs_V": 8.213755364749886e-08,
      "capacity_weighted_mean_mV": {
        "contact_ohmic": 97.159630104733,
        "reaction": 3.386460098509108,
        "particle_diffusion": 0.9716053894443467,
        "electrolyte_concentration": 1.0984971511070856,
        "electrolyte_ohmic": 1.4424575321178192,
        "solid_ohmic": 0.068327863897947
      },
      "at_cutoff_mV": {
        "contact_ohmic": 97.159630104733,
        "reaction": 3.3827096782012,
        "particle_diffusion": 28.8365491029791,
        "electrolyte_concentration": 1.0995666368683,
        "electrolyte_ohmic": 1.4424574472707,
        "solid_ohmic": 0.068327863897947
      },
      "total_mean_mV": 104.12697813980931,
      "total_at_cutoff_mV": 131.98924083395028,
      "bulk_ocv_at_cutoff_V": 4.368010677029037,
      "share_of_mean_loss": {
        "contact_ohmic": 0.9330879647182175,
        "reaction": 0.0325224083038516,
        "particle_diffusion": 0.009330966929048787,
        "electrolyte_concentration": 0.010549592149232971,
        "electrolyte_ohmic": 0.013852870388508336,
        "solid_ohmic": 0.0006561975111407197
      }
    },
    {
      "rate": "2C",
      "step": "discharge",
      "mean_current_mA": 2.8638540306153,
      "capacity_mAh": 0.6884557638317061,
      "closure_max_abs_V": 3.279520925936197e-07,
      "capacity_weighted_mean_mV": {
        "contact_ohmic": 387.93078858386565,
        "reaction": 12.851523772058504,
        "particle_diffusion": 2.6148163340867425,
        "electrolyte_concentration": 4.289674548296087,
        "electrolyte_ohmic": 5.7593230201605605,
        "solid_ohmic": 0.27281374060255204
      },
      "at_cutoff_mV": {
        "contact_ohmic": 387.9307885838657,
        "reaction": 13.0295217467357,
        "particle_diffusion": 7.0738207852829005,
        "electrolyte_concentration": 4.3112154087599,
        "electrolyte_ohmic": 5.7593262766578,
        "solid_ohmic": 0.2728137406024
      },
      "total_mean_mV": 413.71893999907013,
      "total_at_cutoff_mV": 418.37748654190443,
      "bulk_ocv_at_cutoff_V": 3.9183778144939625,
      "share_of_mean_loss": {
        "contact_ohmic": 0.9376674623229422,
        "reaction": 0.031063416560255592,
        "particle_diffusion": 0.0063202722459180126,
        "electrolyte_concentration": 0.010368571833587626,
        "electrolyte_ohmic": 0.013920858977772458,
        "solid_ohmic": 0.0006594180595240944
      },
      "model_capacity_locked_out_mAh": 0.06634755892467593
    },
    {
      "rate": "2C",
      "step": "charge",
      "mean_current_mA": 2.8708403357677006,
      "capacity_mAh": 0.6884559280935598,
      "closure_max_abs_V": 3.287520167205571e-07,
      "capacity_weighted_mean_mV": {
        "contact_ohmic": 388.87713670011533,
        "reaction": 13.783888906818643,
        "particle_diffusion": 2.567496219420647,
        "electrolyte_concentration": 4.4406771899937425,
        "electrolyte_ohmic": 5.773371917985552,
        "solid_ohmic": 0.27347926336179856
      },
      "at_cutoff_mV": {
        "contact_ohmic": 388.87713670011533,
        "reaction": 13.7499627324152,
        "particle_diffusion": 3.8207748374138997,
        "electrolyte_concentration": 4.4627018173194,
        "electrolyte_ohmic": 5.7733695127849,
        "solid_ohmic": 0.2734792633614
      },
      "total_mean_mV": 415.7160501976957,
      "total_at_cutoff_mV": 416.9574248634101,
      "bulk_ocv_at_cutoff_V": 4.083042246384878,
      "share_of_mean_loss": {
        "contact_ohmic": 0.9354393137219094,
        "reaction": 0.03315698034815747,
        "particle_diffusion": 0.006176081530168639,
        "electrolyte_concentration": 0.010681996011176276,
        "electrolyte_ohmic": 0.013887777282690908,
        "solid_ohmic": 0.0006578511058972686
      }
    }
  ],
  "version": "v2",
  "discharge_mean_loss_mV": {
    "C/10": 20.53456064724338,
    "C/5": 41.80615489392231,
    "C/2": 104.29240854491034,
    "2C": 413.71893999907013
  },
  "discharge_dominant_term": {
    "C/10": "contact_ohmic",
    "C/5": "contact_ohmic",
    "C/2": "contact_ohmic",
    "2C": "contact_ohmic"
  },
  "two_c": {
    "mean_loss_mV": 413.71893999907013,
    "shares": {
      "contact_ohmic": 0.9376674623229422,
      "reaction": 0.031063416560255592,
      "particle_diffusion": 0.0063202722459180126,
      "electrolyte_concentration": 0.010368571833587626,
      "electrolyte_ohmic": 0.013920858977772458,
      "solid_ohmic": 0.0006594180595240944
    },
    "at_cutoff_mV": {
      "contact_ohmic": 387.9307885838657,
      "reaction": 13.0295217467357,
      "particle_diffusion": 7.0738207852829005,
      "electrolyte_concentration": 4.3112154087599,
      "electrolyte_ohmic": 5.7593262766578,
      "solid_ohmic": 0.2728137406024
    },
    "bulk_ocv_at_cutoff_V": 3.9183778144939625,
    "capacity_locked_out_mAh": 0.06634755892467593
  }
}
