Repository: Soham-ChemE/LMO-Cathode-Rate-Model-PyBaMM

# LiMn2O4 half cell: a physics-based rate model fitted to my own data

A PyBaMM Doyle-Fuller-Newman (DFN) half-cell model of a commercial LiMn2O4 cathode against lithium metal,
parameterised with the open-circuit curve I measured at C/10, fitted to my C/5 and C/2 cycles only, and then
asked to predict the 2C cycle it had never seen and the cyclic voltammograms from a different technique.
All data were measured by me on one coin cell on a Bio-Logic VMP-300 (MSE 5550, University of Pennsylvania,
2026; see [`data/README.md`](data/README.md)). This file is generated by `scripts/write_readme.py` from

File: results/v2_validation_dfn.json
{
  "model": "DFN",
  "disc_mm": 10.0,
  "parameters": {
    "Ds": 1.2065877785589646e-13,
    "k": 9.993216147794299e-09,
    "R_contact": 135.44239738103886
  },
  "rates": {
    "C/10": {
      "cycle": 1,
      "role": "low-rate check",
      "charge": {
        "capacity_mAh_model": 1.4167934527674,
        "capacity_mAh_measured": 1.566811429566496,
        "capacity_error_pct": -9.574730817517903,
        "mean_voltage_V_model": 4.087978942787738,
        "mean_voltage_V_measured": 4.086265783074626,
        "mean_voltage_error_mV": 1.7131597131125886,
        "energy_mWh_model": 5.791821801192665,
        "energy_mWh_measured": 6.402407933167812,
        "energy_error_pct": -9.536820183106302,
        "vq_rmse_mV": 89.55047012194615,
        "vq_rmse_common_range_mV": 41.13614754906354,
        "vt_rmse_mV": 89.55713679834659,
        "v_start_model": 3.805921093814556,
        "v_start_measured": 3.3470254
      },
      "discharge": {
        "capacity_mAh_model": 1.4253550734472131,
        "capacity_mAh_measured": 1.4295421074160297,
        "capacity_error_pct": -0.29289336404262106,
        "mean_voltage_V_model": 4.044057945166732,
        "mean_voltage_V_measured": 4.035909934272724,
        "mean_voltage_error_mV": 8.14801089400774,
        "energy_mWh_model": 5.764218509457913,
        "energy_mWh_measured": 5.76950319278152,
        "energy_error_pct": -0.09159685239829658,
        "vq_rmse_mV": 14.70717443383385,
        "vq_rmse_common_range_mV": 14.034027530908407,
        "vt_rmse_mV": 14.715294444441081,
        "v_start_model": 4.454808163975829,
        "v_start_measured": 4.4199395
      }
    },
    "C/5": {
      "cycle": 1,
      "role": "training",
      "charge": {
        "capacity_mAh_model": 1.4114872221546289,
        "capacity_mAh_measured": 1.4554614358411027,
        "capacity_error_pct": -3.0213245506612387,
        "mean_voltage_V_model": 4.107889232795804,
        "mean_voltage_V_measured": 4.108562293446804,
        "mean_voltage_error_mV": -0.6730606509997017,
        "energy_mWh_model": 5.798233162117858,
        "energy_mWh_measured": 5.979853974862698,
        "energy_error_pct": -3.0372115022927484,
        "vq_rmse_mV": 29.835368909483527,
        "vq_rmse_common_range_mV": 17.712520049143702,
        "vt_rmse_mV": 29.8373663765574,
        "v_start_model": 3.8480595418152115,
        "v_start_measured": 3.8072262
      },
      "discharge": {
        "capacity_mAh_model": 1.4215753656863643,
        "capacity_mAh_measured": 1.4220342778067654,
        "capacity_error_pct": -0.03227152309639443,
        "mean_voltage_V_model": 4.022039983568933,
        "mean_voltage_V_measured": 4.015796640681344,
        "mean_voltage_error_mV": 6.243342887588987,
        "energy_mWh_model": 5.717632960447185,
        "energy_mWh_measured": 5.71060047575013,
        "energy_error_pct": 0.12314790234263187,
        "vq_rmse_mV": 14.954921881730247,
        "vq_rmse_common_range_mV": 14.961083847160058,
        "vt_rmse_mV": 14.955284958422133,
        "v_start_model": 4.4099029429174195,
        "v_start_measured": 4.3825502
      }
    },
    "C/2": {
      "cycle": 1,
      "role": "training",
      "charge": {
        "capacity_mAh_model": 1.391915449450796,
        "capacity_mAh_measured": 1.3899376992046266,
        "capacity_error_pct": 0.14229056793704126,
        "mean_voltage_V_model": 4.170164011640183,
        "mean_voltage_V_measured": 4.162516750378383,
        "mean_voltage_error_mV": 7.647261261800153,
        "energy_mWh_model": 5.804515714545679,
        "energy_mWh_measured": 5.785638954921648,
        "energy_error_pct": 0.3262692292261528,
        "vq_rmse_mV": 22.173890611966605,
        "vq_rmse_common_range_mV": 22.173890611966605,
        "vt_rmse_mV": 22.173685777857816,
        "v_start_model": 3.9861659973004815,
        "v_start_measured": 3.8842554
      },
      "discharge": {
        "capacity_mAh_model": 1.4120646108043782,
        "capacity_mAh_measured": 1.361466455297465,
        "capacity_error_pct": 3.716445257247131,
        "mean_voltage_V_model": 3.958169486844009,
        "mean_voltage_V_measured": 3.959631735132499,
        "mean_voltage_error_mV": -1.4622482884902865,
        "energy_mWh_model": 5.589191055938151,
        "energy_mWh_measured": 5.390905782714194,
        "energy_error_pct": 3.6781439189635523,
        "vq_rmse_mV": 40.08232770635895,
        "vq_rmse_common_range_mV": 40.08232770635895,
        "vt_rmse_mV": 40.082443456510426,
        "v_start_model": 4.267111269894678,
        "v_start_measured": 4.2962418
      }
    },
    "2C": {
      "cycle": 2,
      "role": "blind prediction",
      "charge": {
        "capacity_mAh_model": 0.6884736894692736,
        "capacity_mAh_measured": 0.8482509638326636,
        "capacity_error_pct": -18.836085212502002,
        "mean_voltage_V_model": 4.417270134354735,
        "mean_voltage_V_measured": 4.3740715059438235,
        "mean_voltage_error_mV": 43.198628410911155,
        "energy_mWh_model": 3.041174266781638,
        "energy_mWh_measured": 3.710310370789839,
        "energy_error_pct": -18.03450485641603,
        "vq_rmse_mV": 81.63377016827823,
        "vq_rmse_common_range_mV": 89.2249090964776,
        "vt_rmse_mV": 81.63278295861815,
        "v_start_model": 4.325521811935725,
        "v_start_measured": 4.0325274
      },
      "discharge": {
        "capacity_mAh_model": 0.6884735126134649,
        "capacity_mAh_measured": 0.8229207505671382,
        "capacity_error_pct": -16.337811127136526,
        "mean_voltage_V_model": 3.587900216787926,
        "mean_voltage_V_measured": 3.695976877825859,
        "mean_voltage_error_mV": -108.0766610379329,
        "energy_mWh_model": 2.4701742651585956,
        "energy_mWh_measured": 3.041496066379244,
        "energy_error_pct": -18.784236071716496,
        "vq_rmse_mV": 149.3253829253559,
        "vq_rmse_common_range_mV": 161.70188250845135,
        "vt_rmse_mV": 149.32549807595777,
        "v_start_model": 3.6775206001050966,
        "v_start_measured": 4.0613427
      }
    }
  },
  "version": "v2",
  "headline": {
    "statement": "2C cycle-2 discharge capacity, never used in fitting",
    "predicted_mAh": 0.6884735126134649,
    "measured_mAh": 0.8229207505671382,
    "error_pct": -16.337811127136526,
    "abs_error_pct": 16.337811127136526,
    "mean_voltage_error_mV": -108.0766610379329,
    "energy_error_pct": -18.784236071716496,
    "vq_rmse_mV": 149.3253829253559,
    "measured_capacity_loss_vs_c10_pct": 42.43466167956329,
    "predicted_capacity_loss_vs_c10_pct": 51.698104883550485
  }
}

File: results/v2_validation_spme.json
{
  "model": "SPMe",
  "disc_mm": 10.0,
  "parameters": {
    "Ds": 1.2104074050816554e-13,
    "k": 9.990033291339789e-09,
    "R_contact": 135.45759820045984
  },
  "rates": {
    "C/10": {
      "cycle": 1,
      "role": "low-rate check",
      "charge": {
        "capacity_mAh_model": 1.4167949573557757,
        "capacity_mAh_measured": 1.566811429566496,
        "capacity_error_pct": -9.574634788835237,
        "mean_voltage_V_model": 4.0879802939752885,
        "mean_voltage_V_measured": 4.086265783074626,
        "mean_voltage_error_mV": 1.71451090066288,
        "energy_mWh_model": 5.791829866273971,
        "energy_mWh_measured": 6.402407933167812,
        "energy_error_pct": -9.536694213605605,
        "vq_rmse_mV": 89.55037711083428,
        "vq_rmse_common_range_mV": 41.135923646448916,
        "vt_rmse_mV": 89.55704365145546,
        "v_start_model": 3.805954774992864,
        "v_start_measured": 3.3470254
      },
      "discharge": {
        "capacity_mAh_model": 1.4253582372341846,
        "capacity_mAh_measured": 1.4295421074160297,
        "capacity_error_pct": -0.29267204933246993,
        "mean_voltage_V_model": 4.044056911256003,
        "mean_voltage_V_measured": 4.035909934272724,
        "mean_voltage_error_mV": 8.146976983279153,
        "energy_mWh_model": 5.764229830302578,
        "energy_mWh_measured": 5.76950319278152,
        "energy_error_pct": -0.09140063368956222,
        "vq_rmse_mV": 14.7082693309314,
        "vq_rmse_common_range_mV": 14.035178700713642,
        "vt_rmse_mV": 14.716394854054487,
        "v_start_model": 4.454752724749223,
        "v_start_measured": 4.4199395
      }
    },
    "C/5": {
      "cycle": 1,
      "role": "training",
      "charge": {
        "capacity_mAh_model": 1.41149011992487,
        "capacity_mAh_measured": 1.4554614358411027,
        "capacity_error_pct": -3.021125454335514,
        "mean_voltage_V_model": 4.10789202147025,
        "mean_voltage_V_measured": 4.108562293446804,
        "mean_voltage_error_mV": -0.6702719765536713,
        "energy_mWh_model": 5.79824900202346,
        "energy_mWh_measured": 5.979853974862698,
        "energy_error_pct": -3.036946614459902,
        "vq_rmse_mV": 29.834235525880157,
        "vq_rmse_common_range_mV": 17.710550530443346,
        "vt_rmse_mV": 29.836232883395414,
        "v_start_model": 3.848129254237117,
        "v_start_measured": 3.8072262
      },
      "discharge": {
        "capacity_mAh_model": 1.4215817065872731,
        "capacity_mAh_measured": 1.4220342778067654,
        "capacity_error_pct": -0.03182561957580101,
        "mean_voltage_V_model": 4.02203818434239,
        "mean_voltage_V_measured": 4.015796640681344,
        "mean_voltage_error_mV": 6.241543661045235,
        "energy_mWh_model": 5.717655906056631,
        "energy_mWh_measured": 5.71060047575013,
        "energy_error_pct": 0.12354970964019552,
        "vq_rmse_mV": 14.967081127332845,
        "vq_rmse_common_range_mV": 14.973248269827277,
        "vt_rmse_mV": 14.967443660175343,
        "v_start_model": 4.409788985197566,
        "v_start_measured": 4.3825502
      }
    },
    "C/2": {
      "cycle": 1,
      "role": "training",
      "charge": {
        "capacity_mAh_model": 1.391923454402532,
        "capacity_mAh_measured": 1.3899376992046266,
        "capacity_error_pct": 0.14286648955861617,
        "mean_voltage_V_model": 4.1701716518746395,
        "mean_voltage_V_measured": 4.162516750378383,
        "mean_voltage_error_mV": 7.654901496256805,
        "energy_mWh_model": 5.804559731128862,
        "energy_mWh_measured": 5.785638954921648,
        "energy_error_pct": 0.3270300195818199,
        "vq_rmse_mV": 22.187414807594514,
        "vq_rmse_common_range_mV": 22.187414807594514,
        "vt_rmse_mV": 22.187210100323295,
        "v_start_model": 3.986374307874701,
        "v_start_measured": 3.8842554
      },
      "discharge": {
        "capacity_mAh_model": 1.4120812640802658,
        "capacity_mAh_measured": 1.361466455297465,
        "capacity_error_pct": 3.7176684438943544,
        "mean_voltage_V_model": 3.9581634022389514,
        "mean_voltage_V_measured": 3.959631735132499,
        "mean_voltage_error_mV": -1.4683328935478634,
        "energy_mWh_model": 5.589248380469824,
        "energy_mWh_measured": 5.390905782714194,
        "energy_error_pct": 3.679207275178334,
        "vq_rmse_mV": 40.08649365056121,
        "vq_rmse_common_range_mV": 40.08649365056121,
        "vt_rmse_mV": 40.08660935602786,
        "v_start_model": 4.266851460241714,
        "v_start_measured": 4.2962418
      }
    },
    "2C": {
      "cycle": 2,
      "role": "blind prediction",
      "charge": {
        "capacity_mAh_model": 0.6884559280935598,
        "capacity_mAh_measured": 0.8482509638326636,
        "capacity_error_pct": -18.838179094674974,
        "mean_voltage_V_model": 4.417275576200175,
        "mean_voltage_V_measured": 4.3740715059438235,
        "mean_voltage_error_mV": 43.2040702563512,
        "energy_mWh_model": 3.0410995564579055,
        "energy_mWh_measured": 3.710310370789839,
        "energy_error_pct": -18.036518443320258,
        "vq_rmse_mV": 81.79146047994271,
        "vq_rmse_common_range_mV": 89.40211067315344,
        "vt_rmse_mV": 81.79047576907735,
        "v_start_model": 4.326584310973258,
        "v_start_measured": 4.0325274
      },
      "discharge": {
        "capacity_mAh_model": 0.6884557638317061,
        "capacity_mAh_measured": 0.8229207505671382,
        "capacity_error_pct": -16.339967930418798,
        "mean_voltage_V_model": 3.587830923020559,
        "mean_voltage_V_measured": 3.695976877825859,
        "mean_voltage_error_mV": -108.1459548053001,
        "energy_mWh_model": 2.470062878607134,
        "energy_mWh_measured": 3.041496066379244,
        "energy_error_pct": -18.787898300732433,
        "vq_rmse_mV": 149.53381118845556,
        "vq_rmse_common_range_mV": 161.93136969350243,
        "vt_rmse_mV": 149.53391837984452,
        "v_start_model": 3.67594744739277,
        "v_start_measured": 4.0613427
      }
    }
  },
  "version": "v2",
  "headline": {
    "statement": "2C cycle-2 discharge capacity, never used in fitting",
    "predicted_mAh": 0.6884557638317061,
    "measured_mAh": 0.8229207505671382,
    "error_pct": -16.339967930418798,
    "abs_error_pct": 16.339967930418798,
    "mean_voltage_error_mV": -108.1459548053001,
    "energy_error_pct": -18.787898300732433,
    "vq_rmse_mV": 149.53381118845556,
    "measured_capacity_loss_vs_c10_pct": 42.43466167956329,
    "predicted_capacity_loss_vs_c10_pct": 51.69945731203617
  }
}

File: results/v2_weighting_sensitivity_spme.json
{
  "model": "SPMe",
  "headline": "lambda=1",
  "weightings": {
    "unweighted": {
      "lambda": null,
      "rest_points": "trace",
      "rest_weight": 1.0,
      "n_rest_points": 101,
      "parameters": {
        "Ds": 5.356643209105327e-14,
        "k": 6.39753659774073e-11,
        "R_contact": 124.60893466366764
      },
      "tau_R2_over_Ds_s": 466.7101956222232,
      "training_rmse_curves_mV": 27.730887407646442,
      "training_rmse_fitted_rest_points_mV": 45.75306858808784,
      "training_rmse_rest_traces_mV": 45.75306858808784,
      "k_R_contact_correlation": 0.8826610333401503,
      "rest_jumps": {
        "C/10 rest after charge": {
          "current_mA": 0.1466875751679145,
          "first_sample_delay_s": 0.04840000015246915,
          "jump_measured_mV": 10.367800000000038,
          "jump_model_mV": 20.84019736841025,
          "instantaneous_resistance_measured_ohm": 70.67946953333934,
          "instantaneous_resistance_model_ohm": 142.07200128950458,
          "relaxation_30s_measured_mV": 72.55410000000052,
          "relaxation_30s_model_mV": 28.89357876902121,
          "end_of_rest_error_mV": 43.6605212309793
        },
        "C/10 rest after discharge": {
          "current_mA": 0.1402053092400055,
          "first_sample_delay_s": 0.048399987164884806,
          "jump_measured_mV": 13.786100000000356,
          "jump_model_mV": 58.50785784627188,
          "instantaneous_resistance_measured_ohm": 98.32794545890634,
          "instantaneous_resistance_model_ohm": 417.30130023904644,
          "relaxation_30s_measured_mV": 173.08240000000018,
          "relaxation_30s_model_mV": 169.55056874296037,
          "end_of_rest_error_mV": -3.531831257039819
        },
        "C/2 rest after charge": {
          "current_mA": 0.717257040977103,
          "first_sample_delay_s": 0.04839999941759743,
          "jump_measured_mV": 50.232799999999855,
          "jump_model_mV": 103.22535738110884,
          "instantaneous_resistance_measured_ohm": 70.03458611095523,
          "instantaneous_resistance_model_ohm": 143.91682686096362,
          "relaxation_30s_measured_mV": 171.3786000000006,
          "relaxation_30s_model_mV": 154.31067464751536,
          "end_of_rest_error_mV": 17.067925352485247
        },
        "C/2 rest after discharge": {
          "current_mA": 0.7165621104061113,
          "first_sample_delay_s": 0.04839999941032147,
          "jump_measured_mV": 72.55840000000013,
          "jump_model_mV": 165.8694887238843,
          "instantaneous_resistance_measured_ohm": 101.259052001616,
          "instantaneous_resistance_model_ohm": 231.47956934239494,
          "relaxation_30s_measured_mV": 285.36440000000016,
          "relaxation_30s_model_mV": 247.33699821948863,
          "end_of_rest_error_mV": -38.02740178051156
        },
        "C/5 rest after charge": {
          "current_mA": 0.2871264976975961,
          "first_sample_delay_s": 0.0483999993884936,
          "jump_measured_mV": 19.31620000000045,
          "jump_model_mV": 40.77899180486977,
          "instantaneous_resistance_measured_ohm": 67.27418108357392,
          "instantaneous_resistance_model_ohm": 142.0244809582797,
          "relaxation_30s_measured_mV": 104.74780000000017,
          "relaxation_30s_model_mV": 56.522959945502826,
          "end_of_rest_error_mV": 48.22484005449734
        },
        "C/5 rest after discharge": {
          "current_mA": 0.2863935096132857,
          "first_sample_delay_s": 0.04840000014519319,
          "jump_measured_mV": 26.39979999999964,
          "jump_model_mV": 101.0832840757665,
          "instantaneous_resistance_measured_ohm": 92.1801616092733,
          "instantaneous_resistance_model_ohm": 352.95242623430346,
          "relaxation_30s_measured_mV": 226.6608999999997,
          "relaxation_30s_model_mV": 192.24383731042673,
          "end_of_rest_error_mV": -34.41706268957301
        }
      },
      "fit_time_s": 21.112049341201782
    },
    "lambda=0.25": {
      "lambda": 0.25,
      "rest_points": "trace",
      "rest_weight": 1.7234549688642782,
      "n_rest_points": 101,
      "parameters": {
        "Ds": 1.072382289609034e-13,
        "k": 9.999938825405698e-09,
        "R_contact": 135.21491331229888
      },
      "tau_R2_over_Ds_s": 233.12581942316888,
      "training_rmse_curves_mV": 28.692584986733518,
      "training_rmse_fitted_rest_points_mV": 40.3170454094639,
      "training_rmse_rest_traces_mV": 40.3170454094639,
      "k_R_contact_correlation": 0.8032437506267612,
      "rest_jumps": {
        "C/10 rest after charge": {
          "current_mA": 0.1466875751679145,
          "first_sample_delay_s": 0.04840000015246915,
          "jump_measured_mV": 10.367800000000038,
          "jump_model_mV": 21.233843985506873,
          "instantaneous_resistance_measured_ohm": 70.67946953333934,
          "instantaneous_resistance_model_ohm": 144.75557293247442,
          "relaxation_30s_measured_mV": 72.55410000000052,
          "relaxation_30s_model_mV": 25.747720992255196,
          "end_of_rest_error_mV": 46.80637900774531
        },
        "C/10 rest after discharge": {
          "current_mA": 0.1402053092400055,
          "first_sample_delay_s": 0.048399987164884806,
          "jump_measured_mV": 13.786100000000356,
          "jump_model_mV": 41.34972892184763,
          "instantaneous_resistance_measured_ohm": 98.32794545890634,
          "instantaneous_resistance_model_ohm": 294.9227040401484,
          "relaxation_30s_measured_mV": 173.08240000000018,
          "relaxation_30s_model_mV": 147.59214110258335,
          "end_of_rest_error_mV": -25.49025889741685
        },
        "C/2 rest after charge": {
          "current_mA": 0.717257040977103,
          "first_sample_delay_s": 0.04839999941759743,
          "jump_measured_mV": 50.232799999999855,
          "jump_model_mV": 104.55360720679607,
          "instantaneous_resistance_measured_ohm": 70.03458611095523,
          "instantaneous_resistance_model_ohm": 145.76867320028686,
          "relaxation_30s_measured_mV": 171.3786000000006,
          "relaxation_30s_model_mV": 134.327917531885,
          "end_of_rest_error_mV": 37.0506824681156
        },
        "C/2 rest after discharge": {
          "current_mA": 0.7165621104061113,
          "first_sample_delay_s": 0.04839999941032147,
          "jump_measured_mV": 72.55840000000013,
          "jump_model_mV": 137.6623514991282,
          "instantaneous_resistance_measured_ohm": 101.259052001616,
          "instantaneous_resistance_model_ohm": 192.11503022551403,
          "relaxation_30s_measured_mV": 285.36440000000016,
          "relaxation_30s_model_mV": 208.38691760207251,
          "end_of_rest_error_mV": -76.97748239792767
        },
        "C/5 rest after charge": {
          "current_mA": 0.2871264976975961,
          "first_sample_delay_s": 0.0483999993884936,
          "jump_measured_mV": 19.31620000000045,
          "jump_model_mV": 41.5570566561021,
          "instantaneous_resistance_measured_ohm": 67.27418108357392,
          "instantaneous_resistance_model_ohm": 144.73431393249646,
          "relaxation_30s_measured_mV": 104.74780000000017,
          "relaxation_30s_model_mV": 50.37766987270853,
          "end_of_rest_error_mV": 54.37013012729164
        },
        "C/5 rest after discharge": {
          "current_mA": 0.2863935096132857,
          "first_sample_delay_s": 0.04840000014519319,
          "jump_measured_mV": 26.39979999999964,
          "jump_model_mV": 75.22300597794995,
          "instantaneous_resistance_measured_ohm": 92.1801616092733,
          "instantaneous_resistance_model_ohm": 262.6561128411144,
          "relaxation_30s_measured_mV": 226.6608999999997,
          "relaxation_30s_model_mV": 173.73482892575342,
          "end_of_rest_error_mV": -52.926071074246295
        }
      },
      "fit_time_s": 10.795799732208252
    },
    "lambda=1": {
      "lambda": 1.0,
      "rest_points": "trace",
      "rest_weight": 3.4469099377285564,
      "n_rest_points": 101,
      "parameters": {
        "Ds": 1.2104074050816554e-13,
        "k": 9.990033291339789e-09,
        "R_contact": 135.45759820045984
      },
      "tau_R2_over_Ds_s": 206.54202787460207,
      "training_rmse_curves_mV": 28.766945083161744,
      "training_rmse_fitted_rest_points_mV": 40.17599871563823,
      "training_rmse_rest_traces_mV": 40.17599871563823,
      "k_R_contact_correlation": 0.6334026376822569,
      "rest_jumps": {
        "C/10 rest after charge": {
          "current_mA": 0.1466875751679145,
          "first_sample_delay_s": 0.04840000015246915,
          "jump_measured_mV": 10.367800000000038,
          "jump_model_mV": 21.24759474570226,
          "instantaneous_resistance_measured_ohm": 70.67946953333934,
          "instantaneous_resistance_model_ohm": 144.84931475198195,
          "relaxation_30s_measured_mV": 72.55410000000052,
          "relaxation_30s_model_mV": 25.295397358662264,
          "end_of_rest_error_mV": 47.258702641338246
        },
        "C/10 rest after discharge": {
          "current_mA": 0.1402053092400055,
          "first_sample_delay_s": 0.048399987164884806,
          "jump_measured_mV": 13.786100000000356,
          "jump_model_mV": 40.215758441535684,
          "instantaneous_resistance_measured_ohm": 98.32794545890634,
          "instantaneous_resistance_model_ohm": 286.83477579792475,
          "relaxation_30s_measured_mV": 173.08240000000018,
          "relaxation_30s_model_mV": 142.51301628375268,
          "end_of_rest_error_mV": -30.56938371624751
        },
        "C/2 rest after charge": {
          "current_mA": 0.717257040977103,
          "first_sample_delay_s": 0.04839999941759743,
          "jump_measured_mV": 50.232799999999855,
          "jump_model_mV": 104.55425677220643,
          "instantaneous_resistance_measured_ohm": 70.03458611095523,
          "instantaneous_resistance_model_ohm": 145.76957882459337,
          "relaxation_30s_measured_mV": 171.3786000000006,
          "relaxation_30s_model_mV": 131.21699689779297,
          "end_of_rest_error_mV": 40.16160310220762
        },
        "C/2 rest after discharge": {
          "current_mA": 0.7165621104061113,
          "first_sample_delay_s": 0.04839999941032147,
          "jump_measured_mV": 72.55840000000013,
          "jump_model_mV": 136.32554696270338,
          "instantaneous_resistance_measured_ohm": 101.259052001616,
          "instantaneous_resistance_model_ohm": 190.24944939586734,
          "relaxation_30s_measured_mV": 285.36440000000016,
          "relaxation_30s_model_mV": 203.7876640107017,
          "end_of_rest_error_mV": -81.57673598929848
        },
        "C/5 rest after charge": {
          "current_mA": 0.2871264976975961,
          "first_sample_delay_s": 0.0483999993884936,
          "jump_measured_mV": 19.31620000000045,
          "jump_model_mV": 41.58375677122006,
          "instantaneous_resistance_measured_ohm": 67.27418108357392,
          "instantaneous_resistance_model_ohm": 144.8273047060129,
          "relaxation_30s_measured_mV": 104.74780000000017,
          "relaxation_30s_model_mV": 49.49345819022266,
          "end_of_rest_error_mV": 55.25434180977751
        },
        "C/5 rest after discharge": {
          "current_mA": 0.2863935096132857,
          "first_sample_delay_s": 0.04840000014519319,
          "jump_measured_mV": 26.39979999999964,
          "jump_model_mV": 73.550474628715,
          "instantaneous_resistance_measured_ohm": 92.1801616092733,
          "instantaneous_resistance_model_ohm": 256.8161363992832,
          "relaxation_30s_measured_mV": 226.6608999999997,
          "relaxation_30s_model_mV": 170.7349551846149,
          "end_of_rest_error_mV": -55.925944815384824
        }
      },
      "fit_time_s": 27.342904806137085
    },
    "lambda=4": {
      "lambda": 4.0,
      "rest_points": "trace",
      "rest_weight": 6.893819875457113,
      "n_rest_points": 101,
      "parameters": {
        "Ds": 1.2488051862235023e-13,
        "k": 9.999999999999959e-09,
        "R_contact": 135.3329911962364
      },
      "tau_R2_over_Ds_s": 200.1913531093046,
      "training_rmse_curves_mV": 28.78595540610443,
      "training_rmse_fitted_rest_points_mV": 40.16632154552551,
      "training_rmse_rest_traces_mV": 40.16632154552551,
      "k_R_contact_correlation": 0.47995094461830345,
      "rest_jumps": {
        "C/10 rest after charge": {
          "current_mA": 0.1466875751679145,
          "first_sample_delay_s": 0.04840000015246915,
          "jump_measured_mV": 10.367800000000038,
          "jump_model_mV": 21.22383185451593,
          "instantaneous_resistance_measured_ohm": 70.67946953333934,
          "instantaneous_resistance_model_ohm": 144.68731813325587,
          "relaxation_30s_measured_mV": 72.55410000000052,
          "relaxation_30s_model_mV": 25.15810375468508,
          "end_of_rest_error_mV": 47.39599624531543
        },
        "C/10 rest after discharge": {
          "current_mA": 0.1402053092400055,
          "first_sample_delay_s": 0.048399987164884806,
          "jump_measured_mV": 13.786100000000356,
          "jump_model_mV": 39.90935090000525,
          "instantaneous_resistance_measured_ohm": 98.32794545890634,
          "instantaneous_resistance_model_ohm": 284.6493554084164,
          "relaxation_30s_measured_mV": 173.08240000000018,
          "relaxation_30s_model_mV": 141.12881327341054,
          "end_of_rest_error_mV": -31.953586726589656
        },
        "C/2 rest after charge": {
          "current_mA": 0.717257040977103,
          "first_sample_delay_s": 0.04839999941759743,
          "jump_measured_mV": 50.232799999999855,
          "jump_model_mV": 104.44036218219122,
          "instantaneous_resistance_measured_ohm": 70.03458611095523,
          "instantaneous_resistance_model_ohm": 145.61078695012108,
          "relaxation_30s_measured_mV": 171.3786000000006,
          "relaxation_30s_model_mV": 130.3451366717514,
          "end_of_rest_error_mV": 41.0334633282492
        },
        "C/2 rest after discharge": {
          "current_mA": 0.7165621104061113,
          "first_sample_delay_s": 0.04839999941032147,
          "jump_measured_mV": 72.55840000000013,
          "jump_model_mV": 135.9173170607315,
          "instantaneous_resistance_measured_ohm": 101.259052001616,
          "instantaneous_resistance_model_ohm": 189.6797431609947,
          "relaxation_30s_measured_mV": 285.36440000000016,
          "relaxation_30s_model_mV": 202.49639035124912,
          "end_of_rest_error_mV": -82.86800964875107
        },
        "C/5 rest after charge": {
          "current_mA": 0.2871264976975961,
          "first_sample_delay_s": 0.0483999993884936,
          "jump_measured_mV": 19.31620000000045,
          "jump_model_mV": 41.5372601587265,
          "instantaneous_resistance_measured_ohm": 67.27418108357392,
          "instantaneous_resistance_model_ohm": 144.66536697868224,
          "relaxation_30s_measured_mV": 104.74780000000017,
          "relaxation_30s_model_mV": 49.22507423911959,
          "end_of_rest_error_mV": 55.522725760880576
        },
        "C/5 rest after discharge": {
          "current_mA": 0.2863935096132857,
          "first_sample_delay_s": 0.04840000014519319,
          "jump_measured_mV": 26.39979999999964,
          "jump_model_mV": 73.08973556240295,
          "instantaneous_resistance_measured_ohm": 92.1801616092733,
          "instantaneous_resistance_model_ohm": 255.20737415137407,
          "relaxation_30s_measured_mV": 226.6608999999997,
          "relaxation_30s_model_mV": 169.93262607201797,
          "end_of_rest_error_mV": -56.728273927981746
        }
      },
      "fit_time_s": 12.638596773147583
    },
    "jump only, lambda=1": {
      "lambda": 1.0,
      "rest_points": "first sample only",
      "rest_weight": 14.142135623730951,
      "n_rest_points": 6,
      "parameters": {
        "Ds": 9.999999453724572e-12,
        "k": 9.999999999703256e-09,
        "R_contact": 112.95895030087982
      },
      "tau_R2_over_Ds_s": 2.5000001365688647,
      "training_rmse_curves_mV": 32.97574409233499,
      "training_rmse_fitted_rest_points_mV": 18.660545068829457,
      "training_rmse_rest_traces_mV": 87.41975275657985,
      "k_R_contact_correlation": 0.5767955478498754,
      "rest_jumps": {
        "C/10 rest after charge": {
          "current_mA": 0.1466875751679145,
          "first_sample_delay_s": 0.04840000015246915,
          "jump_measured_mV": 10.367800000000038,
          "jump_model_mV": 17.624201248650273,
          "instantaneous_resistance_measured_ohm": 70.67946953333934,
          "instantaneous_resistance_model_ohm": 120.14788047641868,
          "relaxation_30s_measured_mV": 72.55410000000052,
          "relaxation_30s_model_mV": 17.85374806126061,
          "end_of_rest_error_mV": 54.7003519387399
        },
        "C/10 rest after discharge": {
          "current_mA": 0.1402053092400055,
          "first_sample_delay_s": 0.048399987164884806,
          "jump_measured_mV": 13.786100000000356,
          "jump_model_mV": 18.812309823129425,
          "instantaneous_resistance_measured_ohm": 98.32794545890634,
          "instantaneous_resistance_model_ohm": 134.17687193946585,
          "relaxation_30s_measured_mV": 173.08240000000018,
          "relaxation_30s_model_mV": 20.336887883952937,
          "end_of_rest_error_mV": -152.74551211604725
        },
        "C/2 rest after charge": {
          "current_mA": 0.717257040977103,
          "first_sample_delay_s": 0.04839999941759743,
          "jump_measured_mV": 50.232799999999855,
          "jump_model_mV": 86.22248556507816,
          "instantaneous_resistance_measured_ohm": 70.03458611095523,
          "instantaneous_resistance_model_ohm": 120.21141744055831,
          "relaxation_30s_measured_mV": 171.3786000000006,
          "relaxation_30s_model_mV": 87.40879680328729,
          "end_of_rest_error_mV": 83.96980319671331
        },
        "C/2 rest after discharge": {
          "current_mA": 0.7165621104061113,
          "first_sample_delay_s": 0.04839999941032147,
          "jump_measured_mV": 72.55840000000013,
          "jump_model_mV": 91.33518420605968,
          "instantaneous_resistance_measured_ohm": 101.259052001616,
          "instantaneous_resistance_model_ohm": 127.46303897410301,
          "relaxation_30s_measured_mV": 285.36440000000016,
          "relaxation_30s_model_mV": 95.6926966569207,
          "end_of_rest_error_mV": -189.67170334307949
        },
        "C/5 rest after charge": {
          "current_mA": 0.2871264976975961,
          "first_sample_delay_s": 0.0483999993884936,
          "jump_measured_mV": 19.31620000000045,
          "jump_model_mV": 34.49733616848505,
          "instantaneous_resistance_measured_ohm": 67.27418108357392,
          "instantaneous_resistance_model_ohm": 120.14682185417077,
          "relaxation_30s_measured_mV": 104.74780000000017,
          "relaxation_30s_model_mV": 34.94640528141968,
          "end_of_rest_error_mV": 69.8013947185805
        },
        "C/5 rest after discharge": {
          "current_mA": 0.2863935096132857,
          "first_sample_delay_s": 0.04840000014519319,
          "jump_measured_mV": 26.39979999999964,
          "jump_model_mV": 37.936069837653186,
          "instantaneous_resistance_measured_ohm": 92.1801616092733,
          "instantaneous_resistance_model_ohm": 132.46134623957744,
          "relaxation_30s_measured_mV": 226.6608999999997,
          "relaxation_30s_model_mV": 40.66890332093287,
          "end_of_rest_error_mV": -185.99199667906686
        }
      },
      "fit_time_s": 15.34817886352539
    }
  }
}

File: results/v3_cv_dfn.json
{
  "model": "DFN",
  "disc_mm": 10.0,
  "scans": {
    "0.1 mV/s": {
      "scan_rate_V_s": 0.0001,
      "measured": {
        "oxidation_peak_V": 4.3547416,
        "oxidation_peak_mA": 1.618320446789776,
        "reduction_peak_V": 3.8062489,
        "reduction_peak_mA": -1.283918521290925
      },
      "model": {
        "oxidation_peak_V": 4.368783018746872,
        "oxidation_peak_mA": 1.6722806122820166,
        "reduction_peak_V": 3.7792745011785747,
        "reduction_peak_mA": -1.4326645394924895
      },
      "oxidation_peak_shift_mV": 14.04141874687248,
      "reduction_peak_shift_mV": -26.97439882142527,
      "oxidation_peak_current_error_pct": 3.334331318576611,
      "reduction_peak_current_error_pct": 11.585316025506565,
      "peak_separation_measured_mV": 548.4926999999997,
      "peak_separation_model_mV": 589.5085175682975
    },
    "0.2 mV/s": {
      "scan_rate_V_s": 0.0002,
      "measured": {
        "oxidation_peak_V": 4.4166608,
        "oxidation_peak_mA": 2.421871452862908,
        "reduction_peak_V": 3.72328,
        "reduction_peak_mA": -2.056479521418716
      },
      "model": {
        "oxidation_peak_V": 4.498648208134218,
        "oxidation_peak_mA": 2.7132029449085158,
        "reduction_peak_V": 3.6503135149925376,
        "reduction_peak_mA": -2.3963260313474066
      },
      "oxidation_peak_shift_mV": 81.98740813421779,
      "reduction_peak_shift_mV": -72.96648500746228,
      "oxidation_peak_current_error_pct": 12.029188902706768,
      "reduction_peak_current_error_pct": 16.525645229583354,
      "peak_separation_measured_mV": 693.3807999999999,
      "peak_separation_model_mV": 848.33469314168
    },
    "0.3 mV/s": {
      "scan_rate_V_s": 0.0003,
      "measured": {
        "oxidation_peak_V": 4.4930315,
        "oxidation_peak_mA": 3.124308136805983,
        "reduction_peak_V": 3.6368725,
        "reduction_peak_mA": -2.73406566786722
      },
      "model": {
        "oxidation_peak_V": 4.597999154090313,
        "oxidation_peak_mA": 3.5430026001418087,
        "reduction_peak_V": 3.547929041238058,
        "reduction_peak_mA": -3.179033632945967
      },
      "oxidation_peak_shift_mV": 104.96765409031283,
      "reduction_peak_shift_mV": -88.94345876194177,
      "oxidation_peak_current_error_pct": 13.40118979953948,
      "reduction_peak_current_error_pct": 16.27495529124785,
      "peak_separation_measured_mV": 856.1589999999999,
      "peak_separation_model_mV": 1050.0701128522544
    }
  },
  "b_value": {
    "measured_oxidation": {
      "b": 0.5969302326070194,
      "log10_intercept": 2.5955434178878236,
      "r2": 0.9995813187730955
    },
    "measured_reduction": {
      "b": 0.6871204976045844,
      "log10_intercept": 2.856411030427321,
      "r2": 0.9999241493393887
    },
    "model_oxidation": {
      "b": 0.6849871479575196,
      "log10_intercept": 2.9643283584686686,
      "r2": 0.9997637116602405
    },
    "model_reduction": {
      "b": 0.7272884309164632,
      "log10_intercept": 3.0665021029454844,
      "r2": 0.9997349824156694
    }
  },
  "randles_sevcik": {
    "assumptions": "reversible planar electrode, geometric disc area, C = cycling lithium concentration",
    "area_m2": 7.853981633974483e-05,
    "concentration_mol_m3": 17417.756723088918,
    "per_scan": {
      "0.1 mV/s": {
        "oxidation_m2_s": 1.9390820039005524e-13,
        "reduction_m2_s": 1.2205120202867008e-13
      },
      "0.2 mV/s": {
        "oxidation_m2_s": 2.1713974015334032e-13,
        "reduction_m2_s": 1.5656183966765556e-13
      },
      "0.3 mV/s": {
        "oxidation_m2_s": 2.409093180565162e-13,
        "reduction_m2_s": 1.8448614727058764e-13
      }
    },
    "apparent_D_geometric_mean_m2_s": 1.8150843169677578e-13,
    "fitted_Ds_m2_s": 2.2194038290536152e-14,
    "ratio_apparent_to_fitted": 8.178251714298137
  }
}

File: results/v3_cv_spme.json
{
  "model": "SPMe",
  "disc_mm": 10.0,
  "scans": {
    "0.1 mV/s": {
      "scan_rate_V_s": 0.0001,
      "measured": {
        "oxidation_peak_V": 4.3547416,
        "oxidation_peak_mA": 1.618320446789776,
        "reduction_peak_V": 3.8062489,
        "reduction_peak_mA": -1.283918521290925
      },
      "model": {
        "oxidation_peak_V": 4.368783146220034,
        "oxidation_peak_mA": 1.6726276473798445,
        "reduction_peak_V": 3.781286904804945,
        "reduction_peak_mA": -1.4328341360191243
      },
      "oxidation_peak_shift_mV": 14.041546220034284,
      "reduction_peak_shift_mV": -24.961995195055042,
      "oxidation_peak_current_error_pct": 3.3557754706613485,
      "reduction_peak_current_error_pct": 11.598525315957842,
      "peak_separation_measured_mV": 548.4926999999997,
      "peak_separation_model_mV": 587.496241415089
    },
    "0.2 mV/s": {
      "scan_rate_V_s": 0.0002,
      "measured": {
        "oxidation_peak_V": 4.4166608,
        "oxidation_peak_mA": 2.421871452862908,
        "reduction_peak_V": 3.72328,
        "reduction_peak_mA": -2.056479521418716
      },
      "model": {
        "oxidation_peak_V": 4.498649188826047,
        "oxidation_peak_mA": 2.714096718145788,
        "reduction_peak_V": 3.6503134704686753,
        "reduction_peak_mA": -2.396970837290584
      },
      "oxidation_peak_shift_mV": 81.98838882604687,
      "reduction_peak_shift_mV": -72.96652953132465,
      "oxidation_peak_current_error_pct": 12.066093142038504,
      "reduction_peak_current_error_pct": 16.55700007345422,
      "peak_separation_measured_mV": 693.3807999999999,
      "peak_separation_model_mV": 848.3357183573714
    },
    "0.3 mV/s": {
      "scan_rate_V_s": 0.0003,
      "measured": {
        "oxidation_peak_V": 4.4930315,
        "oxidation_peak_mA": 3.124308136805983,
        "reduction_peak_V": 3.6368725,
        "reduction_peak_mA": -2.73406566786722
      },
      "model": {
        "oxidation_peak_V": 4.597998832097841,
        "oxidation_peak_mA": 3.5447262788859777,
        "reduction_peak_V": 3.5479287705719007,
        "reduction_peak_mA": -3.180540893302802
      },
      "oxidation_peak_shift_mV": 104.96733209784104,
      "reduction_peak_shift_mV": -88.94372942809925,
      "oxidation_peak_current_error_pct": 13.456359733767908,
      "reduction_peak_current_error_pct": 16.330084192303506,
      "peak_separation_measured_mV": 856.1589999999999,
      "peak_separation_model_mV": 1050.0700615259402
    }
  },
  "b_value": {
    "measured_oxidation": {
      "b": 0.5969302326070194,
      "log10_intercept": 2.5955434178878236,
      "r2": 0.9995813187730955
    },
    "measured_reduction": {
      "b": 0.6871204976045844,
      "log10_intercept": 2.856411030427321,
      "r2": 0.9999241493393887
    },
    "model_oxidation": {
      "b": 0.6852325949139682,
      "log10_intercept": 2.965394611446328,
      "r2": 0.9997663663942128
    },
    "model_reduction": {
      "b": 0.7276006985950667,
      "log10_intercept": 3.0677948811496494,
      "r2": 0.9997385855336297
    }
  },
  "randles_sevcik": {
    "assumptions": "reversible planar electrode, geometric disc area, C = cycling lithium concentration",
    "area_m2": 7.853981633974483e-05,
    "concentration_mol_m3": 17417.756723088918,
    "per_scan": {
      "0.1 mV/s": {
        "oxidation_m2_s": 1.9390820039005524e-13,
        "reduction_m2_s": 1.2205120202867008e-13
      },
      "0.2 mV/s": {
        "oxidation_m2_s": 2.1713974015334032e-13,
        "reduction_m2_s": 1.5656183966765556e-13
      },
      "0.3 mV/s": {
        "oxidation_m2_s": 2.409093180565162e-13,
        "reduction_m2_s": 1.8448614727058764e-13
      }
    },
    "apparent_D_geometric_mean_m2_s": 1.8150843169677578e-13,
    "fitted_Ds_m2_s": 2.2251505347722235e-14,
    "ratio_apparent_to_fitted": 8.157130444001885
  }
}
