Repository: Soham-ChemE/LMO-Cathode-Rate-Model-PyBaMM

# LiMn2O4 half cell: a physics-based rate model fitted to my own data

A PyBaMM Doyle-Fuller-Newman (DFN) half-cell model of a commercial LiMn2O4 cathode against lithium metal,
parameterised with the open-circuit curve I measured at C/10, fitted to my C/5 and C/2 cycles only, and then
asked to predict the 2C cycle it had never seen and the cyclic voltammograms from a different technique.
All data were measured by me on one coin cell on a Bio-Logic VMP-300 (MSE 5550, University of Pennsylvania,
2026; see [`data/README.md`](data/README.md)). This file is generated by `scripts/write_readme.py` from

File: results/v3_fit_dfn.json
{
  "version": "v3",
  "variant": "dl+ox",
  "model_options": {
    "surface form": "differential",
    "positive electrode oxidation": "Tafel"
  },
  "side_reaction": "j_ox = j_ref exp(alpha_ox F (phi_s - phi_e - 4.5) / RT) on the positive particle surface",
  "model": "DFN",
  "disc_mm": 10.0,
  "training_curves": [
    "C/5 cycle 1 charge+discharge",
    "C/2 cycle 1 charge+discharge"
  ],
  "training_rests": [
    "C/10 cycle 1 rest after charge",
    "C/10 cycle 1 rest after discharge",
    "C/5 cycle 1 rest after charge",
    "C/5 cycle 1 rest after discharge",
    "C/2 cycle 1 rest after charge",
    "C/2 cycle 1 rest after discharge"
  ],
  "training_excess_charge": [
    "C/10 cycle 1 charge minus discharge capacity",
    "C/5 cycle 1 charge minus discharge capacity"
  ],
  "two_c_used": false,
  "particle_radius_m": 5e-06,
  "weighting": {
    "lambda": 1.0,
    "rest_weight": 3.4469099377285564,
    "rest_points": "every logged sample of each rest",
    "n_curve_points": 1200,
    "n_rest_points": 101,
    "excess_lambda": 1.0,
    "excess_tolerance_relative": 0.3,
    "excess_weight_per_mAh": {
      "C/10": 14.870339711314587,
      "C/5": 61.06536039415908
    },
    "excess_rule": "w = sqrt(lambda_q N_curve / N_q) * 25 mV / (tolerance * measured excess): the constraint block carries the curve block's weight when each excess misses by the tolerance"
  },
  "training_rmse_curves_V": 0.02584087350305167,
  "training_rmse_rests_V": 0.014428895395401244,
  "training_rmse_rest_traces_V": 0.014428895395401244,
  "training_rmse_rests_after_charge_V": 0.020972439721143616,
  "training_rmse_rests_after_discharge_V": 0.008274509141830073,
  "training_rmse_per_block_mV": {
    "C/5 charge": 19.138956105733453,
    "C/5 discharge": 26.85570616860835,
    "C/2 charge": 23.044592123556072,
    "C/2 discharge": 32.44104117980785,
    "C/10 rest after charge": 25.420201662794966,
    "C/10 rest after discharge": 3.8806392273134103,
    "C/5 rest after charge": 23.16361259334079,
    "C/5 rest after discharge": 6.755996254463376,
    "C/2 rest after charge": 14.53124013915027,
    "C/2 rest after discharge": 11.493339136581982
  },
  "excess_charge_mAh": {
    "C/10": {
      "model": 0.13731561814691218,
      "measured": 0.1372693221504664,
      "error": 4.6295996445788745e-05
    },
    "C/5": {
      "model": 0.0331177863941885,
      "measured": 0.03342715803433727,
      "error": -0.00030937164014877006
    }
  },
  "weighted_rmse_V": 0.028407325273746918,
  "n_residuals": 1303,
  "fit_time_s": 181.8497290611267,
  "converged": true,
  "starts_tried": [
    {
      "start": {
        "Ds": 2.2251505347722235e-14,
        "k": 1.3537166229664624e-11,
        "R_contact": 92.89106860753147,
        "C_dl": 3.354232750475582,
        "j_ref": 0.0924093023860605,
        "alpha_ox": 0.25257709897139485
      },
      "cost": 1.0514898963586239,
      "optimum": {
        "Ds": 2.2194038290536152e-14,
        "k": 1.3536140081611081e-11,
        "R_contact": 92.90597163698433,
        "C_dl": 3.3667727498417737,
        "j_ref": 0.09241522420161144,
        "alpha_ox": 0.252653607081914
      }
    }
  ],
  "parameters": {
    "Ds": {
      "value": 2.2194038290536152e-14,
      "log10": -13.653763669028447,
      "sd_log10_jacobian": 0.01974872996943399,
      "ci95_low_jacobian": 2.0301532384604106e-14,
      "ci95_high_jacobian": 2.4262963322676812e-14,
      "leave_one_step_out_min": 1.163937628912708e-14,
      "leave_one_step_out_max": 3.6440811942161456e-14,
      "unit": "m2/s"
    },
    "k": {
      "value": 1.3536140081611081e-11,
      "log10": -10.868505159893415,
      "sd_log10_jacobian": 0.04136889061690716,
      "ci95_low_jacobian": 1.1230828993443479e-11,
      "ci95_high_jacobian": 1.6314653924119528e-11,
      "leave_one_step_out_min": 7.214964011377459e-12,
      "leave_one_step_out_max": 4.522682481783315e-11,
      "unit": "m^2.5/(mol^0.5 s) in j0 = k F sqrt(c_e c_s (c_max - c_s))"
    },
    "R_contact": {
      "value": 92.90597163698433,
      "log10": 1.968043629662533,
      "sd_log10_jacobian": 0.012663840744024293,
      "ci95_low_jacobian": 87.74502495112614,
      "ci95_high_jacobian": 98.37047252103332,
      "leave_one_step_out_min": 70.56199155754327,
      "leave_one_step_out_max": 106.55852518973664,
      "unit": "Ohm"
    },
    "C_dl": {
      "value": 3.3667727498417737,
      "log10": 0.5272138034030999,
      "sd_log10_jacobian": 0.015200178029169223,
      "ci95_low_jacobian": 3.1435578319657145,
      "ci95_high_jacobian": 3.6058375111836547,
      "leave_one_step_out_min": 2.61182435889807,
      "leave_one_step_out_max": 4.407520478672451,
      "unit": "F/m2 of particle surface (effective; absorbs the unknown real surface area)"
    },
    "j_ref": {
      "value": 0.09241522420161144,
      "log10": -1.034256478540515,
      "sd_log10_jacobian": 0.001986144154688079,
      "ci95_low_jacobian": 0.09159055252182342,
      "ci95_high_jacobian": 0.0932473211382706,
      "leave_one_step_out_min": 0.08991411538640424,
      "leave_one_step_out_max": 0.12176148086256232,
      "unit": "A/m2 of particle surface at 4.5 V (effective; absorbs the unknown real surface area)"
    },
    "alpha_ox": {
      "value": 0.252653607081914,
      "log10": -0.5974744970513656,
      "sd_log10_jacobian": 0.0019900004701536274,
      "ci95_low_jacobian": 0.2503946826579758,
      "ci95_high_jacobian": 0.25493291029145126,
      "leave_one_step_out_min": 0.24946795088277987,
      "leave_one_step_out_max": 0.2795776434200404,
      "unit": "transfer coefficient of the oxidation; Tafel slope = 59 mV / alpha_ox per decade"
    },
    "tau_R2_over_Ds_s": {
      "value": 1126.4286234317417,
      "ci95_low_jacobian": 1030.377026397033,
      "ci95_high_jacobian": 1231.4341364181469,
      "leave_one_step_out_min": 686.0439893512743,
      "leave_one_step_out_max": 2147.8814138308894
    }
  },
  "log10_correlation": {
    "Ds-k": -0.3229591235775424,
    "Ds-R_contact": -0.0972336121607545,
    "Ds-C_dl": -0.4682989288268063,
    "Ds-j_ref": -0.12602802247100992,
    "Ds-alpha_ox": -0.37562116074043705,
    "k-R_contact": 0.8638079346801817,
    "k-C_dl": 0.5805202403667609,
    "k-j_ref": 0.8159025350725776,
    "k-alpha_ox": 0.07710370845616876,
    "R_contact-C_dl": 0.5584904438009565,
    "R_contact-j_ref": 0.9348275198567838,
    "R_contact-alpha_ox": 0.00898416673461906,
    "C_dl-j_ref": 0.4825719194573793,
    "C_dl-alpha_ox": 0.053654623479547275,
    "j_ref-alpha_ox": 0.30051078290181116
  },
  "leakage_current": {
    "particle_surface_area_m2": 0.0018275276125743413,
    "tafel_slope_mV_per_decade": 234.1520090253102,
    "current_at_reference_potential_mA": 0.16889137405069343,
    "current_mA_vs_surface_potential_V": {
      "3.5": 9.054771799491513e-06,
      "3.8": 0.00017302007558972078,
      "4.0": 0.0012366377201636668,
      "4.2": 0.008838701784860657,
      "4.3": 0.023629877876307517,
      "4.4": 0.06317343225739515,
      "4.5": 0.16889137405069343,
      "4.6": 0.4515236106297226,
      "4.7": 1.2071283811979032,
      "4.8": 3.227204279885197
    },
    "leave_one_out_current_at_reference_potential_mA": [
      0.1694913592359644,
      0.17189641738049494,
      0.1654504645114183,
      0.17236332889607525,
      0.16845921434988886,
      0.16834048983409666,
      0.16792215019983273,
      0.1690392159079239,
      0.17164157067768818,
      0.16432052862884922,
      0.22252246842427487,
      0.16991488159115786
    ],
    "leave_one_out_tafel_slope_mV_per_decade": [
      230.12781808752376,
      227.3679792588691,
      237.14208368801383,
      233.6083875168198,
      234.56209042254136,
      233.74610351546394,
      235.54077669871378,
      234.98561529155097,
      229.72383550502485,
      224.79806143761394,
      211.602576522329,
      227.94512871092107
    ]
  },
  "rest_jumps": {
    "C/10 rest after charge": {
      "current_mA": 0.1466875751679145,
      "first_sample_delay_s": 0.04840000015246915,
      "jump_measured_mV": 10.367800000000038,
      "jump_model_mV": 15.642412279805562,
      "instantaneous_resistance_measured_ohm": 70.67946953333934,
      "instantaneous_resistance_model_ohm": 106.6376089583563,
      "relaxation_30s_measured_mV": 72.55410000000052,
      "relaxation_30s_model_mV": 38.770245604868414,
      "end_of_rest_error_mV": 33.783854395132096
    },
    "C/10 rest after discharge": {
      "current_mA": 0.1402053092400055,
      "first_sample_delay_s": 0.048399987164884806,
      "jump_measured_mV": 13.786100000000356,
      "jump_model_mV": 14.781904169082427,
      "instantaneous_resistance_measured_ohm": 98.32794545890634,
      "instantaneous_resistance_model_ohm": 105.43041664548201,
      "relaxation_30s_measured_mV": 173.08240000000018,
      "relaxation_30s_model_mV": 171.33674497949292,
      "end_of_rest_error_mV": -1.7456550205072752
    },
    "C/5 rest after charge": {
      "current_mA": 0.2871264976975961,
      "first_sample_delay_s": 0.0483999993884936,
      "jump_measured_mV": 19.31620000000045,
      "jump_model_mV": 30.61574449109461,
      "instantaneous_resistance_measured_ohm": 67.27418108357392,
      "instantaneous_resistance_model_ohm": 106.62807068172215,
      "relaxation_30s_measured_mV": 104.74780000000017,
      "relaxation_30s_model_mV": 72.55875689195435,
      "end_of_rest_error_mV": 32.18904310804582
    },
    "C/5 rest after discharge": {
      "current_mA": 0.2863935096132857,
      "first_sample_delay_s": 0.04840000014519319,
      "jump_measured_mV": 26.39979999999964,
      "jump_model_mV": 30.37770480866442,
      "instantaneous_resistance_measured_ohm": 92.1801616092733,
      "instantaneous_resistance_model_ohm": 106.06980880845775,
      "relaxation_30s_measured_mV": 226.6608999999997,
      "relaxation_30s_model_mV": 208.97501340156666,
      "end_of_rest_error_mV": -17.685886598433065
    },
    "C/2 rest after charge": {
      "current_mA": 0.717257040977103,
      "first_sample_delay_s": 0.04839999941759743,
      "jump_measured_mV": 50.232799999999855,
      "jump_model_mV": 76.38289593156777,
      "instantaneous_resistance_measured_ohm": 70.03458611095523,
      "instantaneous_resistance_model_ohm": 106.49305837069663,
      "relaxation_30s_measured_mV": 171.3786000000006,
      "relaxation_30s_model_mV": 183.5192925272171,
      "end_of_rest_error_mV": -12.140692527216501
    },
    "C/2 rest after discharge": {
      "current_mA": 0.7165621104061113,
      "first_sample_delay_s": 0.04839999941032147,
      "jump_measured_mV": 72.55840000000013,
      "jump_model_mV": 76.46567660629167,
      "instantaneous_resistance_measured_ohm": 101.259052001616,
      "instantaneous_resistance_model_ohm": 106.71186139461766,
      "relaxation_30s_measured_mV": 285.36440000000016,
      "relaxation_30s_model_mV": 306.05825833706876,
      "end_of_rest_error_mV": 20.693858337068605
    }
  },
  "leave_one_step_out": [
    {
      "Ds": 1.7913513786248512e-14,
      "k": 1.4665004169614985e-11,
      "R_contact": 93.28928248330492,
      "C_dl": 3.6215148195707196,
      "j_ref": 0.09274352850801029,
      "alpha_ox": 0.2570717011848677,
      "dropped": "C/5 charge"
    },
    {
      "Ds": 1.163937628912708e-14,
      "k": 4.084121865294834e-11,
      "R_contact": 103.33988879272151,
      "C_dl": 4.407520478672451,
      "j_ref": 0.0940595459120607,
      "alpha_ox": 0.26019208983849834,
      "dropped": "C/5 discharge"
    },
    {
      "Ds": 3.6440811942161456e-14,
      "k": 7.214964011377459e-12,
      "R_contact": 79.46669986340288,
      "C_dl": 2.61182435889807,
      "j_ref": 0.09053240201298901,
      "alpha_ox": 0.24946795088277987,
      "dropped": "C/2 charge"
    },
    {
      "Ds": 2.168267621403535e-14,
      "k": 4.522682481783315e-11,
      "R_contact": 106.55852518973664,
      "C_dl": 3.579671899195044,
      "j_ref": 0.0943150339891588,
      "alpha_ox": 0.2532415480221661,
      "dropped": "C/2 discharge"
    },
    {
      "Ds": 2.2926716047465787e-14,
      "k": 1.2979863689754963e-11,
      "R_contact": 91.31571725386047,
      "C_dl": 3.2899672225559446,
      "j_ref": 0.09217875187811214,
      "alpha_ox": 0.25221189655647913,
      "dropped": "C/10 rest after charge"
    },
    {
      "Ds": 2.1590989090687277e-14,
      "k": 1.2758185548242977e-11,
      "R_contact": 90.43491594741636,
      "C_dl": 3.205543088842958,
      "j_ref": 0.09211378732437556,
      "alpha_ox": 0.25309234590859264,
      "dropped": "C/10 rest after discharge"
    },
    {
      "Ds": 2.543337143321119e-14,
      "k": 1.2155501929453295e-11,
      "R_contact": 89.41149326195207,
      "C_dl": 3.1362876976723473,
      "j_ref": 0.09188487716652866,
      "alpha_ox": 0.251163940761704,
      "dropped": "C/5 rest after charge"
    },
    {
      "Ds": 2.382473628916929e-14,
      "k": 1.3541885965412225e-11,
      "R_contact": 93.87646403832217,
      "C_dl": 3.3732922348917547,
      "j_ref": 0.09249612139638608,
      "alpha_ox": 0.25175732400607337,
      "dropped": "C/5 rest after discharge"
    },
    {
      "Ds": 1.722761752858791e-14,
      "k": 1.9321873539862893e-11,
      "R_contact": 101.74113802127019,
      "C_dl": 3.8314098607859814,
      "j_ref": 0.09392009701889308,
      "alpha_ox": 0.2575237765626958,
      "dropped": "C/2 rest after charge"
    },
    {
      "Ds": 1.3233427995793359e-14,
      "k": 8.894382723497591e-12,
      "R_contact": 70.56199155754327,
      "C_dl": 3.6619810974906484,
      "j_ref": 0.08991411538640424,
      "alpha_ox": 0.26316663634637005,
      "dropped": "C/2 rest after discharge"
    },
    {
      "Ds": 2.0484286712793197e-14,
      "k": 1.4063449920849316e-11,
      "R_contact": 92.6718196612807,
      "C_dl": 3.4713062980179648,
      "j_ref": 0.12176148086256232,
      "alpha_ox": 0.2795776434200404,
      "dropped": "C/10 excess charge"
    },
    {
      "Ds": 2.167970098595695e-14,
      "k": 1.3568226153937653e-11,
      "R_contact": 92.83609714193118,
      "C_dl": 3.387344536267384,
      "j_ref": 0.09297527458521285,
      "alpha_ox": 0.2595332921579873,
      "dropped": "C/5 excess charge"
    }
  ],
  "coulombic_efficiency": {
    "C/10 cycle 1": {
      "role": "training (excess-charge constraint)",
      "charge_mAh_model": 1.529428846600846,
      "charge_mAh_measured": 1.566811429566496,
      "discharge_mAh_model": 1.392113228453934,
      "discharge_mAh_measured": 1.4295421074160297,
      "excess_mAh_model": 0.13731561814691218,
      "excess_mAh_measured": 0.1372693221504664,
      "coulombic_efficiency_model": 0.9102177139838208,
      "coulombic_efficiency_measured": 0.9123893791172777
    },
    "C/10 cycle 2": {
      "role": "check",
      "charge_mAh_model": 1.5363943051231543,
      "charge_mAh_measured": 1.5051125644749301,
      "discharge_mAh_model": 1.3921115432283848,
      "discharge_mAh_measured": 1.42187761797334,
      "excess_mAh_model": 0.14428276189476952,
      "excess_mAh_measured": 0.08323494650159025,
      "coulombic_efficiency_model": 0.9060900177684503,
      "coulombic_efficiency_measured": 0.944698523906996
    },
    "C/5 cycle 1": {
      "role": "training (excess-charge constraint)",
      "charge_mAh_model": 1.434618809747331,
      "charge_mAh_measured": 1.4554614358411027,
      "discharge_mAh_model": 1.4015010233531424,
      "discharge_mAh_measured": 1.4220342778067654,
      "excess_mAh_model": 0.0331177863941885,
      "excess_mAh_measured": 0.03342715803433727,
      "coulombic_efficiency_model": 0.9769152710328528,
      "coulombic_efficiency_measured": 0.9770332918405221
    },
    "C/5 cycle 2": {
      "role": "check",
      "charge_mAh_model": 1.4405361594804726,
      "charge_mAh_measured": 1.4329961557226596,
      "discharge_mAh_model": 1.4014992870779237,
      "discharge_mAh_measured": 1.4169044358735507,
      "excess_mAh_model": 0.03903687240254894,
      "excess_mAh_measured": 0.016091719849108843,
      "coulombic_efficiency_model": 0.9729011506267031,
      "coulombic_efficiency_measured": 0.9887705770983078
    },
    "C/2 cycle 1": {
      "role": "check",
      "charge_mAh_model": 1.3915936562095674,
      "charge_mAh_measured": 1.3899376992046266,
      "discharge_mAh_model": 1.3848637010364024,
      "discharge_mAh_measured": 1.361466455297465,
      "excess_mAh_model": 0.006729955173164992,
      "excess_mAh_measured": 0.028471243907161714,
      "coulombic_efficiency_model": 0.9951638503501833,
      "coulombic_efficiency_measured": 0.9795161726144603
    },
    "C/2 cycle 2": {
      "role": "check",
      "charge_mAh_model": 1.3985190321881844,
      "charge_mAh_measured": 1.3665195957427771,
      "discharge_mAh_model": 1.3848638351967457,
      "discharge_mAh_measured": 1.3576787713265455,
      "excess_mAh_model": 0.01365519699143869,
      "excess_mAh_measured": 0.008840824416231685,
      "coulombic_efficiency_model": 0.9902359591273684,
      "coulombic_efficiency_measured": 0.9935304078743004
    }
  },
  "v2_1_start": {
    "Ds": 2.5072766016365536e-14,
    "k": 1.1311206975595522e-11,
    "R_contact": 89.04699722754464,
    "C_dl": 3.1495434648062033
  }
}

File: results/v3_fit_spme.json
{
  "version": "v3",
  "variant": "dl+ox",
  "model_options": {
    "surface form": "differential",
    "positive electrode oxidation": "Tafel"
  },
  "side_reaction": "j_ox = j_ref exp(alpha_ox F (phi_s - phi_e - 4.5) / RT) on the positive particle surface",
  "model": "SPMe",
  "disc_mm": 10.0,
  "training_curves": [
    "C/5 cycle 1 charge+discharge",
    "C/2 cycle 1 charge+discharge"
  ],
  "training_rests": [
    "C/10 cycle 1 rest after charge",
    "C/10 cycle 1 rest after discharge",
    "C/5 cycle 1 rest after charge",
    "C/5 cycle 1 rest after discharge",
    "C/2 cycle 1 rest after charge",
    "C/2 cycle 1 rest after discharge"
  ],
  "training_excess_charge": [
    "C/10 cycle 1 charge minus discharge capacity",
    "C/5 cycle 1 charge minus discharge capacity"
  ],
  "two_c_used": false,
  "particle_radius_m": 5e-06,
  "weighting": {
    "lambda": 1.0,
    "rest_weight": 3.4469099377285564,
    "rest_points": "every logged sample of each rest",
    "n_curve_points": 1200,
    "n_rest_points": 101,
    "excess_lambda": 1.0,
    "excess_tolerance_relative": 0.3,
    "excess_weight_per_mAh": {
      "C/10": 14.870339711314587,
      "C/5": 61.06536039415908
    },
    "excess_rule": "w = sqrt(lambda_q N_curve / N_q) * 25 mV / (tolerance * measured excess): the constraint block carries the curve block's weight when each excess misses by the tolerance"
  },
  "training_rmse_curves_V": 0.025856572105346896,
  "training_rmse_rests_V": 0.014422394179268758,
  "training_rmse_rest_traces_V": 0.014422394179268758,
  "training_rmse_rests_after_charge_V": 0.02097906557239116,
  "training_rmse_rests_after_discharge_V": 0.00824615882972341,
  "training_rmse_per_block_mV": {
    "C/5 charge": 19.126078706213235,
    "C/5 discharge": 26.857212940666635,
    "C/2 charge": 23.071449089549958,
    "C/2 discharge": 32.47831195502228,
    "C/10 rest after charge": 25.431815627724212,
    "C/10 rest after discharge": 3.9576859211105098,
    "C/5 rest after charge": 23.19161862490241,
    "C/5 rest after discharge": 6.76272472631699,
    "C/2 rest after charge": 14.50480726376136,
    "C/2 rest after discharge": 11.41290026357878
  },
  "excess_charge_mAh": {
    "C/10": {
      "model": 0.13739152585451997,
      "measured": 0.1372693221504664,
      "error": 0.0001222037040535806
    },
    "C/5": {
      "model": 0.03313264808159189,
      "measured": 0.03342715803433727,
      "error": -0.00029450995274538094
    }
  },
  "weighted_rmse_V": 0.028417024790367236,
  "n_residuals": 1303,
  "fit_time_s": 675.496146440506,
  "converged": true,
  "starts_tried": [
    {
      "start": {
        "Ds": 2.499704475746834e-14,
        "k": 1.1283579645016166e-11,
        "R_contact": 88.94024372498023,
        "C_dl": 3.148648826008564,
        "j_ref": 0.02,
        "alpha_ox": 0.5
      },
      "cost": 1.0679138124728986,
      "optimum": {
        "Ds": 1.2379498097079954e-14,
        "k": 3.25715205286838e-11,
        "R_contact": 101.88802700806029,
        "C_dl": 4.287325268464583,
        "j_ref": 0.09402430886982402,
        "alpha_ox": 0.2611774589211875
      }
    },
    {
      "start": {
        "Ds": 2.499704475746834e-14,
        "k": 1.1283579645016166e-11,
        "R_contact": 88.94024372498023,
        "C_dl": 3.148648826008564,
        "j_ref": 0.003,
        "alpha_ox": 0.1
      },
      "cost": 1.052208069211059,
      "optimum": {
        "Ds": 2.2251505347722235e-14,
        "k": 1.3537166229664624e-11,
        "R_contact": 92.89106860753147,
        "C_dl": 3.354232750475582,
        "j_ref": 0.0924093023860605,
        "alpha_ox": 0.25257709897139485
      }
    },
    {
      "start": {
        "Ds": 2.499704475746834e-14,
        "k": 1.1283579645016166e-11,
        "R_contact": 88.94024372498023,
        "C_dl": 3.148648826008564,
        "j_ref": 0.01,
        "alpha_ox": 0.03
      },
      "cost": 1.8952434033247156,
      "optimum": {
        "Ds": 3.26822355339587e-14,
        "k": 1.1603037267423336e-11,
        "R_contact": 91.82117082945894,
        "C_dl": 2.9346791522904088,
        "j_ref": 0.010753993836359409,
        "alpha_ox": 0.08768686099586785
      }
    }
  ],
  "parameters": {
    "Ds": {
      "value": 2.2251505347722235e-14,
      "log10": -13.652640603015879,
      "sd_log10_jacobian": 0.01990670015016822,
      "ci95_low_jacobian": 2.0339593297393555e-14,
      "ci95_high_jacobian": 2.4343136217141582e-14,
      "leave_one_step_out_min": 1.1671491803030195e-14,
      "leave_one_step_out_max": 3.1406114043987194e-14,
      "unit": "m2/s"
    },
    "k": {
      "value": 1.3537166229664624e-11,
      "log10": -10.868472238134073,
      "sd_log10_jacobian": 0.04151351557780555,
      "ci95_low_jacobian": 1.1224351830906572e-11,
      "ci95_high_jacobian": 1.6326543598265944e-11,
      "leave_one_step_out_min": 8.454422294191623e-12,
      "leave_one_step_out_max": 5.0489543910998565e-11,
      "unit": "m^2.5/(mol^0.5 s) in j0 = k F sqrt(c_e c_s (c_max - c_s))"
    },
    "R_contact": {
      "value": 92.89106860753147,
      "log10": 1.9679739589782166,
      "sd_log10_jacobian": 0.01272330586930466,
      "ci95_low_jacobian": 87.70740858502596,
      "ci95_high_jacobian": 98.3810919311813,
      "leave_one_step_out_min": 70.92255729470733,
      "leave_one_step_out_max": 107.36212510490458,
      "unit": "Ohm"
    },
    "C_dl": {
      "value": 3.354232750475582,
      "log10": 0.5255931950440895,
      "sd_log10_jacobian": 0.01571297317760289,
      "ci95_low_jacobian": 3.1246096350109616,
      "ci95_high_jacobian": 3.600730541920484,
      "leave_one_step_out_min": 2.8346168749002008,
      "leave_one_step_out_max": 4.388753884237977,
      "unit": "F/m2 of particle surface (effective; absorbs the unknown real surface area)"
    },
    "j_ref": {
      "value": 0.0924093023860605,
      "log10": -1.034284308308187,
      "sd_log10_jacobian": 0.0021277386719576893,
      "ci95_low_jacobian": 0.09152617729602536,
      "ci95_high_jacobian": 0.0933009486440029,
      "leave_one_step_out_min": 0.0899543005281277,
      "leave_one_step_out_max": 0.12215990864489303,
      "unit": "A/m2 of particle surface at 4.5 V (effective; absorbs the unknown real surface area)"
    },
    "alpha_ox": {
      "value": 0.25257709897139485,
      "log10": -0.5976060292408195,
      "sd_log10_jacobian": 0.0019601026734290938,
      "ci95_low_jacobian": 0.25035263658182333,
      "ci95_high_jacobian": 0.25482132641313515,
      "leave_one_step_out_min": 0.24907870628540213,
      "leave_one_step_out_max": 0.280226525398854,
      "unit": "transfer coefficient of the oxidation; Tafel slope = 59 mV / alpha_ox per decade"
    },
    "tau_R2_over_Ds_s": {
      "value": 1123.5194926962151,
      "ci95_low_jacobian": 1026.9835314973045,
      "ci95_high_jacobian": 1229.1297881164453,
      "leave_one_step_out_min": 796.0233464409246,
      "leave_one_step_out_max": 2141.9712597072994
    }
  },
  "log10_correlation": {
    "Ds-k": -0.3309593881088435,
    "Ds-R_contact": -0.10841170315897661,
    "Ds-C_dl": -0.48010256924721156,
    "Ds-j_ref": -0.18782769043510608,
    "Ds-alpha_ox": -0.427903502372239,
    "k-R_contact": 0.8648702668611141,
    "k-C_dl": 0.5860030449058244,
    "k-j_ref": 0.8373702732860513,
    "k-alpha_ox": 0.13176804669685982,
    "R_contact-C_dl": 0.5652602800832621,
    "R_contact-j_ref": 0.9478706879833463,
    "R_contact-alpha_ox": 0.06286386142198076,
    "C_dl-j_ref": 0.6014454551749764,
    "C_dl-alpha_ox": 0.178820268188411,
    "j_ref-alpha_ox": 0.32135745437380997
  },
  "leakage_current": {
    "particle_surface_area_m2": 0.0018275276125743413,
    "tafel_slope_mV_per_decade": 234.22293599318553,
    "current_at_reference_potential_mA": 0.16888055176925754,
    "current_mA_vs_surface_potential_V": {
      "3.5": 9.081193603799787e-06,
      "3.8": 0.00017336999872071592,
      "4.0": 0.0012384009797045384,
      "4.2": 0.008846034480300803,
      "4.3": 0.02364244014985795,
      "4.4": 0.06318819777204991,
      "4.5": 0.16888055176925754,
      "4.6": 0.4513602503552402,
      "4.7": 1.2063323660802514,
      "4.8": 3.224115939113889
    },
    "leave_one_out_current_at_reference_potential_mA": [
      0.16948971281858288,
      0.17175582731562494,
      0.16658893577679293,
      0.1725929303599809,
      0.16849602636127212,
      0.16823933197279406,
      0.1680155983428621,
      0.16905398281936382,
      0.17169564569247744,
      0.164393968084964,
      0.22325060619810097,
      0.16992861926286074
    ],
    "leave_one_out_tafel_slope_mV_per_decade": [
      230.20619351664138,
      227.36194454952954,
      237.5126744794269,
      233.52789454080312,
      234.56941619431535,
      233.93879622834598,
      235.3748859627458,
      235.05890005958614,
      229.3584466510932,
      224.96558357375048,
      211.11259757269016,
      228.0790731349593
    ]
  },
  "rest_jumps": {
    "C/10 rest after charge": {
      "current_mA": 0.1466875751679145,
      "first_sample_delay_s": 0.04840000015246915,
      "jump_measured_mV": 10.367800000000038,
      "jump_model_mV": 15.648043596620198,
      "instantaneous_resistance_measured_ohm": 70.67946953333934,
      "instantaneous_resistance_model_ohm": 106.67599882749272,
      "relaxation_30s_measured_mV": 72.55410000000052,
      "relaxation_30s_model_mV": 38.75211237633103,
      "end_of_rest_error_mV": 33.80198762366948
    },
    "C/10 rest after discharge": {
      "current_mA": 0.1402053092400055,
      "first_sample_delay_s": 0.048399987164884806,
      "jump_measured_mV": 13.786100000000356,
      "jump_model_mV": 14.787734362836424,
      "instantaneous_resistance_measured_ohm": 98.32794545890634,
      "instantaneous_resistance_model_ohm": 105.4719999049577,
      "relaxation_30s_measured_mV": 173.08240000000018,
      "relaxation_30s_model_mV": 171.3678566854191,
      "end_of_rest_error_mV": -1.7145433145810962
    },
    "C/5 rest after charge": {
      "current_mA": 0.2871264976975961,
      "first_sample_delay_s": 0.0483999993884936,
      "jump_measured_mV": 19.31620000000045,
      "jump_model_mV": 30.62323649918941,
      "instantaneous_resistance_measured_ohm": 67.27418108357392,
      "instantaneous_resistance_model_ohm": 106.65416373880633,
      "relaxation_30s_measured_mV": 104.74780000000017,
      "relaxation_30s_model_mV": 72.49867653292874,
      "end_of_rest_error_mV": 32.24912346707143
    },
    "C/5 rest after discharge": {
      "current_mA": 0.2863935096132857,
      "first_sample_delay_s": 0.04840000014519319,
      "jump_measured_mV": 26.39979999999964,
      "jump_model_mV": 30.388926314477427,
      "instantaneous_resistance_measured_ohm": 92.1801616092733,
      "instantaneous_resistance_model_ohm": 106.10899093178226,
      "relaxation_30s_measured_mV": 226.6608999999997,
      "relaxation_30s_model_mV": 208.9471671708667,
      "end_of_rest_error_mV": -17.713732829133022
    },
    "C/2 rest after charge": {
      "current_mA": 0.717257040977103,
      "first_sample_delay_s": 0.04839999941759743,
      "jump_measured_mV": 50.232799999999855,
      "jump_model_mV": 76.40567520422081,
      "instantaneous_resistance_measured_ohm": 70.03458611095523,
      "instantaneous_resistance_model_ohm": 106.52481724004424,
      "relaxation_30s_measured_mV": 171.3786000000006,
      "relaxation_30s_model_mV": 183.4122704635863,
      "end_of_rest_error_mV": -12.033670463585722
    },
    "C/2 rest after discharge": {
      "current_mA": 0.7165621104061113,
      "first_sample_delay_s": 0.04839999941032147,
      "jump_measured_mV": 72.55840000000013,
      "jump_model_mV": 76.49172779872382,
      "instantaneous_resistance_measured_ohm": 101.259052001616,
      "instantaneous_resistance_model_ohm": 106.7482171997235,
      "relaxation_30s_measured_mV": 285.36440000000016,
      "relaxation_30s_model_mV": 305.94364729252186,
      "end_of_rest_error_mV": 20.579247292521696
    }
  },
  "leave_one_step_out": [
    {
      "Ds": 1.800491416145918e-14,
      "k": 1.4714087552957726e-11,
      "R_contact": 93.36588806158801,
      "C_dl": 3.6064552642408287,
      "j_ref": 0.09274262760923853,
      "alpha_ox": 0.2569841791917077,
      "dropped": "C/5 charge"
    },
    {
      "Ds": 1.1671491803030195e-14,
      "k": 3.842291323737669e-11,
      "R_contact": 102.78414513577206,
      "C_dl": 4.388753884237977,
      "j_ref": 0.09398261680636474,
      "alpha_ox": 0.2601989959354608,
      "dropped": "C/5 discharge"
    },
    {
      "Ds": 3.1406114043987194e-14,
      "k": 8.454422294191623e-12,
      "R_contact": 84.87176750563609,
      "C_dl": 2.8346168749002008,
      "j_ref": 0.09115535909311265,
      "alpha_ox": 0.24907870628540213,
      "dropped": "C/2 charge"
    },
    {
      "Ds": 2.1513401997926445e-14,
      "k": 5.0489543910998565e-11,
      "R_contact": 107.36212510490458,
      "C_dl": 3.6271573064812457,
      "j_ref": 0.09444066900683289,
      "alpha_ox": 0.25332883594933836,
      "dropped": "C/2 discharge"
    },
    {
      "Ds": 2.282847777806978e-14,
      "k": 1.3046956529874363e-11,
      "R_contact": 91.4853180615363,
      "C_dl": 3.3192278028864064,
      "j_ref": 0.09219889494524283,
      "alpha_ox": 0.2522040197973396,
      "dropped": "C/10 rest after charge"
    },
    {
      "Ds": 2.1698257533807306e-14,
      "k": 1.260763366222858e-11,
      "R_contact": 90.16886290599273,
      "C_dl": 3.198410543412265,
      "j_ref": 0.09205843502184037,
      "alpha_ox": 0.25288387663573547,
      "dropped": "C/10 rest after discharge"
    },
    {
      "Ds": 2.4832022210734408e-14,
      "k": 1.2360366534877073e-11,
      "R_contact": 89.75110836371161,
      "C_dl": 3.1864538321444127,
      "j_ref": 0.09193601080871627,
      "alpha_ox": 0.25134095952396984,
      "dropped": "C/5 rest after charge"
    },
    {
      "Ds": 2.3885520391326135e-14,
      "k": 1.3565084994043307e-11,
      "R_contact": 93.99749611172997,
      "C_dl": 3.3643688915441983,
      "j_ref": 0.09250420166359426,
      "alpha_ox": 0.2516788331380983,
      "dropped": "C/5 rest after discharge"
    },
    {
      "Ds": 1.7024053106890222e-14,
      "k": 1.9544907321535444e-11,
      "R_contact": 101.74197289956719,
      "C_dl": 3.850046497393876,
      "j_ref": 0.093949686183192,
      "alpha_ox": 0.2579340353473724,
      "dropped": "C/2 rest after charge"
    },
    {
      "Ds": 1.3292977569419171e-14,
      "k": 8.923563143326587e-12,
      "R_contact": 70.92255729470733,
      "C_dl": 3.664938300955942,
      "j_ref": 0.0899543005281277,
      "alpha_ox": 0.26297066753914067,
      "dropped": "C/2 rest after discharge"
    },
    {
      "Ds": 2.0181503758686486e-14,
      "k": 1.3995155577969395e-11,
      "R_contact": 92.23055099577014,
      "C_dl": 3.4562787139132913,
      "j_ref": 0.12215990864489303,
      "alpha_ox": 0.280226525398854,
      "dropped": "C/10 excess charge"
    },
    {
      "Ds": 2.1643096302319324e-14,
      "k": 1.3636140253910083e-11,
      "R_contact": 92.96941856227733,
      "C_dl": 3.398732011848904,
      "j_ref": 0.09298279166545194,
      "alpha_ox": 0.2593808755558895,
      "dropped": "C/5 excess charge"
    }
  ],
  "coulombic_efficiency": {
    "C/10 cycle 1": {
      "role": "training (excess-charge constraint)",
      "charge_mAh_model": 1.52945611718013,
      "charge_mAh_measured": 1.566811429566496,
      "discharge_mAh_model": 1.39206459132561,
      "discharge_mAh_measured": 1.4295421074160297,
      "excess_mAh_model": 0.13739152585451997,
      "excess_mAh_measured": 0.1372693221504664,
      "coulombic_efficiency_model": 0.9101696843006978,
      "coulombic_efficiency_measured": 0.9123893791172777
    },
    "C/10 cycle 2": {
      "role": "check",
      "charge_mAh_model": 1.5364068022272648,
      "charge_mAh_measured": 1.5051125644749301,
      "discharge_mAh_model": 1.3920702342320541,
      "discharge_mAh_measured": 1.42187761797334,
      "excess_mAh_model": 0.14433656799521066,
      "excess_mAh_measured": 0.08323494650159025,
      "coulombic_efficiency_model": 0.9060557608922507,
      "coulombic_efficiency_measured": 0.944698523906996
    },
    "C/5 cycle 1": {
      "role": "training (excess-charge constraint)",
      "charge_mAh_model": 1.4346312279811302,
      "charge_mAh_measured": 1.4554614358411027,
      "discharge_mAh_model": 1.4014985798995383,
      "discharge_mAh_measured": 1.4220342778067654,
      "excess_mAh_model": 0.03313264808159189,
      "excess_mAh_measured": 0.03342715803433727,
      "coulombic_efficiency_model": 0.9769051116165808,
      "coulombic_efficiency_measured": 0.9770332918405221
    },
    "C/5 cycle 2": {
      "role": "check",
      "charge_mAh_model": 1.4405680599216057,
      "charge_mAh_measured": 1.4329961557226596,
      "discharge_mAh_model": 1.4015004083671492,
      "discharge_mAh_measured": 1.4169044358735507,
      "excess_mAh_model": 0.03906765155445657,
      "excess_mAh_measured": 0.016091719849108843,
      "coulombic_efficiency_model": 0.9728803847306023,
      "coulombic_efficiency_measured": 0.9887705770983078
    },
    "C/2 cycle 1": {
      "role": "check",
      "charge_mAh_model": 1.391637039881781,
      "charge_mAh_measured": 1.3899376992046266,
      "discharge_mAh_model": 1.384928127234834,
      "discharge_mAh_measured": 1.361466455297465,
      "excess_mAh_model": 0.006708912646947063,
      "excess_mAh_measured": 0.028471243907161714,
      "coulombic_efficiency_model": 0.995179121815041,
      "coulombic_efficiency_measured": 0.9795161726144603
    },
    "C/2 cycle 2": {
      "role": "check",
      "charge_mAh_model": 1.3985993703894308,
      "charge_mAh_measured": 1.3665195957427771,
      "discharge_mAh_model": 1.384928799507108,
      "discharge_mAh_measured": 1.3576787713265455,
      "excess_mAh_model": 0.013670570882322819,
      "excess_mAh_measured": 0.008840824416231685,
      "coulombic_efficiency_model": 0.9902255276444774,
      "coulombic_efficiency_measured": 0.9935304078743004
    }
  },
  "v2_1_start": {
    "Ds": 2.499704475746834e-14,
    "k": 1.1283579645016166e-11,
    "R_contact": 88.94024372498023,
    "C_dl": 3.148648826008564
  }
}

File: results/v3_overpotentials_dfn.json
{
  "model": "DFN",
  "components": [
    "contact_ohmic",
    "reaction",
    "particle_diffusion",
    "electrolyte_concentration",
    "electrolyte_ohmic",
    "solid_ohmic"
  ],
  "steps": [
    {
      "rate": "C/10",
      "step": "discharge",
      "mean_current_mA": 0.14017629666950004,
      "capacity_mAh": 1.392113228453934,
      "closure_max_abs_V": 5.7970517275407474e-11,
      "capacity_weighted_mean_mV": {
        "contact_ohmic": 13.023215042557199,
        "reaction": 6.286423111289489,
        "particle_diffusion": 1.7013244033069297,
        "electrolyte_concentration": 0.21374029333558286,
        "electrolyte_ohmic": 0.2817295411108194,
        "solid_ohmic": 0.013356822199924947
      },
      "at_cutoff_mV": {
        "contact_ohmic": 13.0232150425572,
        "reaction": 43.6915529514932,
        "particle_diffusion": 141.3969299859423,
        "electrolyte_concentration": 0.203146340065,
        "electrolyte_ohmic": 0.2818694127451,
        "solid_ohmic": 0.013343578872677309
      },
      "total_mean_mV": 21.519789213799942,
      "total_at_cutoff_mV": 198.61005731167546,
      "bulk_ocv_at_cutoff_V": 3.698610057369641,
      "share_of_mean_loss": {
        "contact_ohmic": 0.6051739128655514,
        "reaction": 0.2921228943663728,
        "particle_diffusion": 0.07905859980338123,
        "electrolyte_concentration": 0.009932267050205034,
        "electrolyte_ohmic": 0.01309164965845276,
        "solid_ohmic": 0.0006206762560369155
      },
      "model_capacity_locked_out_mAh": 0.009661873002465347
    },
    {
      "rate": "C/10",
      "step": "charge",
      "mean_current_mA": 0.14689187674150006,
      "capacity_mAh": 1.529428846600846,
      "closure_max_abs_V": 6.074785119380977e-11,
      "capacity_weighted_mean_mV": {
        "contact_ohmic": 13.6471325342518,
        "reaction": 5.761713409697517,
        "particle_diffusion": 1.3918064005292394,
        "electrolyte_concentration": 0.22441715094405573,
        "electrolyte_ohmic": 0.2952702919323856,
        "solid_ohmic": 0.01399683728821645
      },
      "at_cutoff_mV": {
        "contact_ohmic": 13.6471325342518,
        "reaction": 0.7159534974315,
        "particle_diffusion": 0.1665793260974,
        "electrolyte_concentration": 0.22505643261379998,
        "electrolyte_ohmic": 0.2953550828807,
        "solid_ohmic": 0.013998391596123384
      },
      "total_mean_mV": 21.334336624643214,
      "total_at_cutoff_mV": 15.064075264871324,
      "bulk_ocv_at_cutoff_V": 4.484935924674383,
      "share_of_mean_loss": {
        "contact_ohmic": 0.6396792538882154,
        "reaction": 0.2700676149940459,
        "particle_diffusion": 0.06523785693535786,
        "electrolyte_concentration": 0.010519059246718377,
        "electrolyte_ohmic": 0.013840144042319083,
        "solid_ohmic": 0.0006560708933433044
      }
    },
    {
      "rate": "C/5",
      "step": "discharge",
      "mean_current_mA": 0.2863833969045,
      "capacity_mAh": 1.4015010233531424,
      "closure_max_abs_V": 1.184332631964935e-10,
      "capacity_weighted_mean_mV": {
        "contact_ohmic": 26.606727750120005,
        "reaction": 12.488864925296847,
        "particle_diffusion": 2.8621368306294555,
        "electrolyte_concentration": 0.43624724740121945,
        "electrolyte_ohmic": 0.5755464597422223,
        "solid_ohmic": 0.02728851713485949
      },
      "at_cutoff_mV": {
        "contact_ohmic": 26.60672775012,
        "reaction": 78.6980744868323,
        "particle_diffusion": 138.4166965628246,
        "electrolyte_concentration": 0.4247211260909,
        "electrolyte_ohmic": 0.5764062441699,
        "solid_ohmic": 0.027211440578937304
      },
      "total_mean_mV": 42.99681173032461,
      "total_at_cutoff_mV": 244.74983761061665,
      "bulk_ocv_at_cutoff_V": 3.7447498377266233,
      "share_of_mean_loss": {
        "contact_ohmic": 0.6188069924113682,
        "reaction": 0.29046025560283,
        "particle_diffusion": 0.06656625725136871,
        "electrolyte_concentration": 0.010146037109387458,
        "electrolyte_ohmic": 0.013385793889836333,
        "solid_ohmic": 0.0006346637352093146
      },
      "model_capacity_locked_out_mAh": 0.009661873002465347
    },
    {
      "rate": "C/5",
      "step": "charge",
      "mean_current_mA": 0.28714461777340006,
      "capacity_mAh": 1.434618809747331,
      "closure_max_abs_V": 1.1874856653548704e-10,
      "capacity_weighted_mean_mV": {
        "contact_ohmic": 26.6774497145644,
        "reaction": 11.6550529104553,
        "particle_diffusion": 2.6104757808082306,
        "electrolyte_concentration": 0.4389297137978441,
        "electrolyte_ohmic": 0.5772297458734881,
        "solid_ohmic": 0.02736095576281111
      },
      "at_cutoff_mV": {
        "contact_ohmic": 26.6774497145644,
        "reaction": 6.5363849459873995,
        "particle_diffusion": 27.6289537017282,
        "electrolyte_concentration": 0.4396329923484,
        "electrolyte_ohmic": 0.577413110983,
        "solid_ohmic": 0.027363228710272816
      },
      "total_mean_mV": 41.986498821262074,
      "total_at_cutoff_mV": 61.88719769432168,
      "bulk_ocv_at_cutoff_V": 4.438112802186932,
      "share_of_mean_loss": {
        "contact_ohmic": 0.635381621795406,
        "reaction": 0.27759049307900735,
        "particle_diffusion": 0.06217417155741214,
        "electrolyte_concentration": 0.010454068000915783,
        "electrolyte_ohmic": 0.013747984758881048,
        "solid_ohmic": 0.0006516608083776552
      }
    },
    {
      "rate": "C/2",
      "step": "discharge",
      "mean_current_mA": 0.7165586190805,
      "capacity_mAh": 1.3848637010364024,
      "closure_max_abs_V": 2.9632962750270053e-10,
      "capacity_weighted_mean_mV": {
        "contact_ohmic": 66.57257474053439,
        "reaction": 29.256749175276063,
        "particle_diffusion": 4.932513059032709,
        "electrolyte_concentration": 1.0881525707442088,
        "electrolyte_ohmic": 1.4398629836096724,
        "solid_ohmic": 0.0682875774066447
      },
      "at_cutoff_mV": {
        "contact_ohmic": 66.57257474053439,
        "reaction": 122.82452477736811,
        "particle_diffusion": 160.4280678984677,
        "electrolyte_concentration": 1.0815125686486,
        "electrolyte_ohmic": 1.4451615229013002,
        "solid_ohmic": 0.0678219161599461
      },
      "total_mean_mV": 103.35814010660368,
      "total_at_cutoff_mV": 352.41966342408006,
      "bulk_ocv_at_cutoff_V": 3.8524196637204073,
      "share_of_mean_loss": {
        "contact_ohmic": 0.6440960980129032,
        "reaction": 0.2830618773238433,
        "particle_diffusion": 0.04772254080757751,
        "electrolyte_concentration": 0.010527981343529278,
        "electrolyte_ohmic": 0.013930813597502784,
        "solid_ohmic": 0.0006606889146439055
      },
      "model_capacity_locked_out_mAh": 0.017326504541243605
    },
    {
      "rate": "C/2",
      "step": "charge",
      "mean_current_mA": 0.7172696946904,
      "capacity_mAh": 1.3915936562095674,
      "closure_max_abs_V": 2.966231704704114e-10,
      "capacity_weighted_mean_mV": {
        "contact_ohmic": 66.6386379109708,
        "reaction": 27.58108684357177,
        "particle_diffusion": 4.803520605600101,
        "electrolyte_concentration": 1.0984799675786263,
        "electrolyte_ohmic": 1.4422294929542905,
        "solid_ohmic": 0.06835006005538943
      },
      "at_cutoff_mV": {
        "contact_ohmic": 66.6386379109708,
        "reaction": 23.202920894521,
        "particle_diffusion": 118.63701742904891,
        "electrolyte_concentration": 1.1001509541299,
        "electrolyte_ohmic": 1.4454859031610001,
        "solid_ohmic": 0.06810585557244588
      },
      "total_mean_mV": 101.63230488073097,
      "total_at_cutoff_mV": 211.09231894740404,
      "bulk_ocv_at_cutoff_V": 4.288907680756117,
      "share_of_mean_loss": {
        "contact_ohmic": 0.6556836233240361,
        "reaction": 0.27138110147102473,
        "particle_diffusion": 0.04726371807898285,
        "electrolyte_concentration": 0.01080837405850168,
        "electrolyte_ohmic": 0.01419066009224918,
        "solid_ohmic": 0.0006725229752055766
      }
    },
    {
      "rate": "2C",
      "step": "discharge",
      "mean_current_mA": 2.8638540306153004,
      "capacity_mAh": 1.009016907158257,
      "closure_max_abs_V": 1.1843286351620463e-09,
      "capacity_weighted_mean_mV": {
        "contact_ohmic": 266.0691413408158,
        "reaction": 87.16694667854951,
        "particle_diffusion": 12.26589561540531,
        "electrolyte_concentration": 4.282700490929585,
        "electrolyte_ohmic": 5.74522171530883,
        "solid_ohmic": 0.2744535514820791
      },
      "at_cutoff_mV": {
        "contact_ohmic": 266.06914134081586,
        "reaction": 132.0019466755952,
        "particle_diffusion": 30.333283891887,
        "electrolyte_concentration": 4.3399906479145995,
        "electrolyte_ohmic": 5.8051523166163,
        "solid_ohmic": 0.26897853562159996
      },
      "total_mean_mV": 375.80435939249116,
      "total_at_cutoff_mV": 438.81849340845065,
      "bulk_ocv_at_cutoff_V": 3.938818494592744,
      "share_of_mean_loss": {
        "contact_ohmic": 0.7079990816789127,
        "reaction": 0.23194767303780023,
        "particle_diffusion": 0.03263904558008273,
        "electrolyte_concentration": 0.011396090502656251,
        "electrolyte_ohmic": 0.015287799547073651,
        "solid_ohmic": 0.0007303096534743468
      },
      "model_capacity_locked_out_mAh": 0.11067067440990086
    },
    {
      "rate": "2C",
      "step": "charge",
      "mean_current_mA": 2.8708403357677,
      "capacity_mAh": 1.0112069765649068,
      "closure_max_abs_V": 1.1872165472937013e-09,
      "capacity_weighted_mean_mV": {
        "contact_ohmic": 266.7182108091589,
        "reaction": 83.21361285276072,
        "particle_diffusion": 10.850902770261166,
        "electrolyte_concentration": 4.438053164157232,
        "electrolyte_ohmic": 5.774224025975501,
        "solid_ohmic": 0.2751150258641378
      },
      "at_cutoff_mV": {
        "contact_ohmic": 266.7182108091589,
        "reaction": 78.7087318659007,
        "particle_diffusion": 5.9029578239355,
        "electrolyte_concentration": 4.4653794139083995,
        "electrolyte_ohmic": 5.7906749814769,
        "solid_ohmic": 0.27385378652229997
      },
      "total_mean_mV": 371.27011864817774,
      "total_at_cutoff_mV": 361.85980868090274,
      "bulk_ocv_at_cutoff_V": 4.138140190131886,
      "share_of_mean_loss": {
        "contact_ohmic": 0.7183939601180398,
        "reaction": 0.22413226562845323,
        "particle_diffusion": 0.029226437101294644,
        "electrolyte_concentration": 0.011953704166434173,
        "electrolyte_ohmic": 0.015552622567633189,
        "solid_ohmic": 0.0007410104181447517
      }
    }
  ],
  "version": "v3",
  "discharge_mean_loss_mV": {
    "C/10": 21.519789213799942,
    "C/5": 42.99681173032461,
    "C/2": 103.35814010660368,
    "2C": 375.80435939249116
  },
  "discharge_dominant_term": {
    "C/10": "contact_ohmic",
    "C/5": "contact_ohmic",
    "C/2": "contact_ohmic",
    "2C": "contact_ohmic"
  },
  "two_c": {
    "mean_loss_mV": 375.80435939249116,
    "shares": {
      "contact_ohmic": 0.7079990816789127,
      "reaction": 0.23194767303780023,
      "particle_diffusion": 0.03263904558008273,
      "electrolyte_concentration": 0.011396090502656251,
      "electrolyte_ohmic": 0.015287799547073651,
      "solid_ohmic": 0.0007303096534743468
    },
    "at_cutoff_mV": {
      "contact_ohmic": 266.06914134081586,
      "reaction": 132.0019466755952,
      "particle_diffusion": 30.333283891887,
      "electrolyte_concentration": 4.3399906479145995,
      "electrolyte_ohmic": 5.8051523166163,
      "solid_ohmic": 0.26897853562159996
    },
    "bulk_ocv_at_cutoff_V": 3.938818494592744,
    "capacity_locked_out_mAh": 0.11067067440990086
  }
}
