Repository: Soham-ChemE/LMO-Cathode-Rate-Model-PyBaMM

# LiMn2O4 half cell: a physics-based rate model fitted to my own data

A PyBaMM Doyle-Fuller-Newman (DFN) half-cell model of a commercial LiMn2O4 cathode against lithium metal,
parameterised with the open-circuit curve I measured at C/10, fitted to my C/5 and C/2 cycles only, and then
asked to predict the 2C cycle it had never seen and the cyclic voltammograms from a different technique.
All data were measured by me on one coin cell on a Bio-Logic VMP-300 (MSE 5550, University of Pennsylvania,
2026; see [`data/README.md`](data/README.md)). This file is generated by `scripts/write_readme.py` from

File: results/v3_validation_dfn.json
{
  "model": "DFN",
  "disc_mm": 10.0,
  "parameters": {
    "Ds": 2.2194038290536152e-14,
    "k": 1.3536140081611081e-11,
    "R_contact": 92.90597163698433,
    "C_dl": 3.3667727498417737,
    "j_ref": 0.09241522420161144,
    "alpha_ox": 0.252653607081914
  },
  "rates": {
    "C/10": {
      "cycle": 1,
      "role": "low-rate check",
      "charge": {
        "capacity_mAh_model": 1.529428846600846,
        "capacity_mAh_measured": 1.566811429566496,
        "capacity_error_pct": -2.3859018552087647,
        "mean_voltage_V_model": 4.109525891321613,
        "mean_voltage_V_measured": 4.086265783074626,
        "mean_voltage_error_mV": 23.260108246986988,
        "energy_mWh_model": 6.285227444040328,
        "energy_mWh_measured": 6.402407933167812,
        "energy_error_pct": -1.830256527710889,
        "vq_rmse_mV": 73.79353730708235,
        "vq_rmse_common_range_mV": 70.33421384157367,
        "vt_rmse_mV": 73.79550806229203,
        "v_start_model": 3.798872435714184,
        "v_start_measured": 3.3470254
      },
      "discharge": {
        "capacity_mAh_model": 1.392113228453934,
        "capacity_mAh_measured": 1.4295421074160297,
        "capacity_error_pct": -2.618242496525716,
        "mean_voltage_V_model": 4.0413873334021275,
        "mean_voltage_V_measured": 4.035909934272724,
        "mean_voltage_error_mV": 5.47739912940326,
        "energy_mWh_model": 5.626068768135271,
        "energy_mWh_measured": 5.76950319278152,
        "energy_error_pct": -2.4860793009995388,
        "vq_rmse_mV": 52.136542052427835,
        "vq_rmse_common_range_mV": 20.920157700470245,
        "vt_rmse_mV": 52.12792999264403,
        "v_start_model": 4.448003871164461,
        "v_start_measured": 4.4199395
      }
    },
    "C/5": {
      "cycle": 1,
      "role": "training",
      "charge": {
        "capacity_mAh_model": 1.434618809747331,
        "capacity_mAh_measured": 1.4554614358411027,
        "capacity_error_pct": -1.4320287422611724,
        "mean_voltage_V_model": 4.109750650186117,
        "mean_voltage_V_measured": 4.108562293446804,
        "mean_voltage_error_mV": 1.1883567393136119,
        "energy_mWh_model": 5.895925586128327,
        "energy_mWh_measured": 5.979853974862698,
        "energy_error_pct": -1.403519033862331,
        "vq_rmse_mV": 19.148866244269932,
        "vq_rmse_common_range_mV": 16.678247167169975,
        "vt_rmse_mV": 19.150418111301825,
        "v_start_model": 3.8342922810226487,
        "v_start_measured": 3.8072262
      },
      "discharge": {
        "capacity_mAh_model": 1.4015010233531424,
        "capacity_mAh_measured": 1.4220342778067654,
        "capacity_error_pct": -1.4439352675303905,
        "mean_voltage_V_model": 4.0205466856855026,
        "mean_voltage_V_measured": 4.015796640681344,
        "mean_voltage_error_mV": 4.75004500415821,
        "energy_mWh_model": 5.6348002944273174,
        "energy_mWh_measured": 5.71060047575013,
        "energy_error_pct": -1.3273592093282611,
        "vq_rmse_mV": 27.126356268933105,
        "vq_rmse_common_range_mV": 15.294995337660474,
        "vt_rmse_mV": 27.126096377921105,
        "v_start_model": 4.400464924119833,
        "v_start_measured": 4.3825502
      }
    },
    "C/2": {
      "cycle": 1,
      "role": "training",
      "charge": {
        "capacity_mAh_model": 1.3915936562095674,
        "capacity_mAh_measured": 1.3899376992046266,
        "capacity_error_pct": 0.11913893737024404,
        "mean_voltage_V_model": 4.166293552564812,
        "mean_voltage_V_measured": 4.162516750378383,
        "mean_voltage_error_mV": 3.7768021864295065,
        "energy_mWh_model": 5.797787677656014,
        "energy_mWh_measured": 5.785638954921648,
        "energy_error_pct": 0.2099806577807952,
        "vq_rmse_mV": 23.094499020790707,
        "vq_rmse_common_range_mV": 23.094499020790707,
        "vt_rmse_mV": 23.094580849304073,
        "v_start_model": 3.951864815151576,
        "v_start_measured": 3.8842554
      },
      "discharge": {
        "capacity_mAh_model": 1.3848637010364024,
        "capacity_mAh_measured": 1.361466455297465,
        "capacity_error_pct": 1.7185326636509382,
        "mean_voltage_V_model": 3.9597150846254774,
        "mean_voltage_V_measured": 3.959631735132499,
        "mean_voltage_error_mV": 0.08334949297816863,
        "energy_mWh_model": 5.48366568714411,
        "energy_mWh_measured": 5.390905782714194,
        "energy_error_pct": 1.7206738193672058,
        "vq_rmse_mV": 31.54140885444151,
        "vq_rmse_common_range_mV": 31.54140885444151,
        "vt_rmse_mV": 31.54158321450036,
        "v_start_model": 4.248929068976282,
        "v_start_measured": 4.2962418
      }
    },
    "2C": {
      "cycle": 2,
      "role": "blind prediction",
      "charge": {
        "capacity_mAh_model": 1.0112069765649068,
        "capacity_mAh_measured": 0.8482509638326636,
        "capacity_error_pct": 19.21082553162767,
        "mean_voltage_V_model": 4.418499372681733,
        "mean_voltage_V_measured": 4.3740715059438235,
        "mean_voltage_error_mV": 44.42786673790966,
        "energy_mWh_model": 4.468017391603433,
        "energy_mWh_measured": 3.710310370789839,
        "energy_error_pct": 20.42166140004874,
        "vq_rmse_mV": 52.657203516114485,
        "vq_rmse_common_range_mV": 52.657203516114485,
        "vt_rmse_mV": 52.65660099415667,
        "v_start_model": 4.201290808754584,
        "v_start_measured": 4.0325274
      },
      "discharge": {
        "capacity_mAh_model": 1.009016907158257,
        "capacity_mAh_measured": 0.8229207505671382,
        "capacity_error_pct": 22.614104269805527,
        "mean_voltage_V_model": 3.6713193601280474,
        "mean_voltage_V_measured": 3.695976877825859,
        "mean_voltage_error_mV": -24.65751769781166,
        "energy_mWh_model": 3.7044233059466336,
        "energy_mWh_measured": 3.041496066379244,
        "energy_error_pct": 21.796090644186595,
        "vq_rmse_mV": 61.958249778493524,
        "vq_rmse_common_range_mV": 61.958249778493524,
        "vt_rmse_mV": 61.95753884584538,
        "v_start_model": 3.8698339489213542,
        "v_start_measured": 4.0613427
      }
    }
  },
  "version": "v3",
  "model_options": {
    "surface form": "differential",
    "positive electrode oxidation": "Tafel"
  },
  "headline": {
    "statement": "2C cycle-2 discharge capacity, never used in fitting",
    "predicted_mAh": 1.009016907158257,
    "measured_mAh": 0.8229207505671382,
    "error_pct": 22.614104269805527,
    "abs_error_pct": 22.614104269805527,
    "mean_voltage_error_mV": -24.65751769781166,
    "energy_error_pct": 21.796090644186595,
    "vq_rmse_mV": 61.958249778493524,
    "measured_capacity_loss_vs_c10_pct": 42.43466167956329,
    "predicted_capacity_loss_vs_c10_pct": 27.51904898721058
  }
}

File: results/v3_validation_spme.json
{
  "model": "SPMe",
  "disc_mm": 10.0,
  "parameters": {
    "Ds": 2.2251505347722235e-14,
    "k": 1.3537166229664624e-11,
    "R_contact": 92.89106860753147,
    "C_dl": 3.354232750475582,
    "j_ref": 0.0924093023860605,
    "alpha_ox": 0.25257709897139485
  },
  "rates": {
    "C/10": {
      "cycle": 1,
      "role": "low-rate check",
      "charge": {
        "capacity_mAh_model": 1.5294561171801249,
        "capacity_mAh_measured": 1.566811429566496,
        "capacity_error_pct": -2.384161340762409,
        "mean_voltage_V_model": 4.109524631261365,
        "mean_voltage_V_measured": 4.086265783074626,
        "mean_voltage_error_mV": 23.258848186739733,
        "energy_mWh_model": 6.285337585985092,
        "energy_mWh_measured": 6.402407933167812,
        "energy_error_pct": -1.8285362070766291,
        "vq_rmse_mV": 73.78899991850952,
        "vq_rmse_common_range_mV": 70.3755745973068,
        "vt_rmse_mV": 73.79096794155552,
        "v_start_model": 3.7989808533572673,
        "v_start_measured": 3.3470254
      },
      "discharge": {
        "capacity_mAh_model": 1.3920645913256284,
        "capacity_mAh_measured": 1.4295421074160297,
        "capacity_error_pct": -2.621644783737347,
        "mean_voltage_V_model": 4.041391375552656,
        "mean_voltage_V_measured": 4.035909934272724,
        "mean_voltage_error_mV": 5.481441279931332,
        "energy_mWh_model": 5.625877833595626,
        "energy_mWh_measured": 5.76950319278152,
        "energy_error_pct": -2.489388676751052,
        "vq_rmse_mV": 52.181204575154084,
        "vq_rmse_common_range_mV": 21.03423649297846,
        "vt_rmse_mV": 52.172259582767545,
        "v_start_model": 4.447918531225073,
        "v_start_measured": 4.4199395
      }
    },
    "C/5": {
      "cycle": 1,
      "role": "training",
      "charge": {
        "capacity_mAh_model": 1.4346312279811197,
        "capacity_mAh_measured": 1.4554614358411027,
        "capacity_error_pct": -1.4311755259901648,
        "mean_voltage_V_model": 4.109739932045707,
        "mean_voltage_V_measured": 4.108562293446804,
        "mean_voltage_error_mV": 1.1776385989028526,
        "energy_mWh_model": 5.895961245393775,
        "energy_mWh_measured": 5.979853974862698,
        "energy_error_pct": -1.4029227105140032,
        "vq_rmse_mV": 19.135090269938758,
        "vq_rmse_common_range_mV": 16.66219136193763,
        "vt_rmse_mV": 19.136640450108633,
        "v_start_model": 3.834504216109689,
        "v_start_measured": 3.8072262
      },
      "discharge": {
        "capacity_mAh_model": 1.4014985798995994,
        "capacity_mAh_measured": 1.4220342778067654,
        "capacity_error_pct": -1.4441070955644393,
        "mean_voltage_V_model": 4.020559233353673,
        "mean_voltage_V_measured": 4.015796640681344,
        "mean_voltage_error_mV": 4.762592672328481,
        "energy_mWh_model": 5.634808055947394,
        "energy_mWh_measured": 5.71060047575013,
        "energy_error_pct": -1.3272232950735452,
        "vq_rmse_mV": 27.128324101401404,
        "vq_rmse_common_range_mV": 15.298538498245568,
        "vt_rmse_mV": 27.12806452437833,
        "v_start_model": 4.400313610108649,
        "v_start_measured": 4.3825502
      }
    },
    "C/2": {
      "cycle": 1,
      "role": "training",
      "charge": {
        "capacity_mAh_model": 1.391637039881799,
        "capacity_mAh_measured": 1.3899376992046266,
        "capacity_error_pct": 0.12226020476635698,
        "mean_voltage_V_model": 4.166271203599316,
        "mean_voltage_V_measured": 4.162516750378383,
        "mean_voltage_error_mV": 3.7544532209334847,
        "energy_mWh_model": 5.797937325121732,
        "energy_mWh_measured": 5.785638954921648,
        "energy_error_pct": 0.21256719086527992,
        "vq_rmse_mV": 23.117120430539615,
        "vq_rmse_common_range_mV": 23.117120430539615,
        "vt_rmse_mV": 23.117203140629073,
        "v_start_model": 3.9523942160379786,
        "v_start_measured": 3.8842554
      },
      "discharge": {
        "capacity_mAh_model": 1.3849281272348763,
        "capacity_mAh_measured": 1.361466455297465,
        "capacity_error_pct": 1.7232647815979671,
        "mean_voltage_V_model": 3.9597494995045524,
        "mean_voltage_V_measured": 3.959631735132499,
        "mean_voltage_error_mV": 0.11776437205313073,
        "energy_mWh_model": 5.483968458668079,
        "energy_mWh_measured": 5.390905782714194,
        "energy_error_pct": 1.7262901579969694,
        "vq_rmse_mV": 31.574082738197806,
        "vq_rmse_common_range_mV": 31.574082738197806,
        "vt_rmse_mV": 31.57425709072216,
        "v_start_model": 4.248507188706235,
        "v_start_measured": 4.2962418
      }
    },
    "2C": {
      "cycle": 2,
      "role": "blind prediction",
      "charge": {
        "capacity_mAh_model": 1.0127261503169074,
        "capacity_mAh_measured": 0.8482509638326636,
        "capacity_error_pct": 19.38992037699472,
        "mean_voltage_V_model": 4.4184817875640405,
        "mean_voltage_V_measured": 4.3740715059438235,
        "mean_voltage_error_mV": 44.410281620216985,
        "energy_mWh_model": 4.474712050965098,
        "energy_mWh_measured": 3.710310370789839,
        "energy_error_pct": 20.602095344722755,
        "vq_rmse_mV": 52.785347377975825,
        "vq_rmse_common_range_mV": 52.785347377975825,
        "vt_rmse_mV": 52.78475221163351,
        "v_start_model": 4.203375936371526,
        "v_start_measured": 4.0325274
      },
      "discharge": {
        "capacity_mAh_model": 1.0105275723809655,
        "capacity_mAh_measured": 0.8229207505671382,
        "capacity_error_pct": 22.79767786685813,
        "mean_voltage_V_model": 3.671629817077605,
        "mean_voltage_V_measured": 3.695976877825859,
        "mean_voltage_error_mV": -24.3470607482541,
        "energy_mWh_model": 3.710283165733,
        "energy_mWh_measured": 3.041496066379244,
        "energy_error_pct": 21.98875437474807,
        "vq_rmse_mV": 62.24875458633622,
        "vq_rmse_common_range_mV": 62.24875458633622,
        "vt_rmse_mV": 62.248046217761456,
        "v_start_model": 3.8677808814341663,
        "v_start_measured": 4.0613427
      }
    }
  },
  "version": "v3",
  "model_options": {
    "surface form": "differential",
    "positive electrode oxidation": "Tafel"
  },
  "headline": {
    "statement": "2C cycle-2 discharge capacity, never used in fitting",
    "predicted_mAh": 1.0105275723809655,
    "measured_mAh": 0.8229207505671382,
    "error_pct": 22.79767786685813,
    "abs_error_pct": 22.79767786685813,
    "mean_voltage_error_mV": -24.3470607482541,
    "energy_error_pct": 21.98875437474807,
    "vq_rmse_mV": 62.24875458633622,
    "measured_capacity_loss_vs_c10_pct": 42.43466167956329,
    "predicted_capacity_loss_vs_c10_pct": 27.407996821565206
  }
}

File: results/validation_dfn.json
{
  "model": "DFN",
  "disc_mm": 10.0,
  "parameters": {
    "Ds": 1.1404172374319819e-14,
    "k": 2.4058758679981495e-11,
    "R_contact": 96.52506956221127
  },
  "rates": {
    "C/10": {
      "cycle": 1,
      "role": "low-rate check",
      "charge": {
        "capacity_mAh_model": 1.4117941971833603,
        "capacity_mAh_measured": 1.566811429566496,
        "capacity_error_pct": -9.89380275493815,
        "mean_voltage_V_model": 4.086324043957536,
        "mean_voltage_V_measured": 4.086265783074626,
        "mean_voltage_error_mV": 0.058260882910055045,
        "energy_mWh_model": 5.769048573070092,
        "energy_mWh_measured": 6.402407933167812,
        "energy_error_pct": -9.892518044915388,
        "vq_rmse_mV": 91.57213328747378,
        "vq_rmse_common_range_mV": 41.98329422015021,
        "vt_rmse_mV": 91.57854571598632,
        "v_start_model": 3.816762635066875,
        "v_start_measured": 3.3470254
      },
      "discharge": {
        "capacity_mAh_model": 1.4151460418891586,
        "capacity_mAh_measured": 1.4295421074160297,
        "capacity_error_pct": -1.0070403279615694,
        "mean_voltage_V_model": 4.044028361405606,
        "mean_voltage_V_measured": 4.035909934272724,
        "mean_voltage_error_mV": 8.118427132881578,
        "energy_mWh_model": 5.722890728930643,
        "energy_mWh_measured": 5.76950319278152,
        "energy_error_pct": -0.8079112237808515,
        "vq_rmse_mV": 25.112969519629218,
        "vq_rmse_common_range_mV": 14.068550832242753,
        "vt_rmse_mV": 25.112698731122627,
        "v_start_model": 4.441020719084151,
        "v_start_measured": 4.4199395
      }
    },
    "C/5": {
      "cycle": 1,
      "role": "training",
      "charge": {
        "capacity_mAh_model": 1.4017168177653094,
        "capacity_mAh_measured": 1.4554614358411027,
        "capacity_error_pct": -3.6926171145671427,
        "mean_voltage_V_model": 4.104293214249572,
        "mean_voltage_V_measured": 4.108562293446804,
        "mean_voltage_error_mV": -4.26907919723174,
        "energy_mWh_model": 5.753056823453663,
        "energy_mWh_measured": 5.979853974862698,
        "energy_error_pct": -3.7926871184884146,
        "vq_rmse_mV": 35.59084929109978,
        "vq_rmse_common_range_mV": 19.68932273871493,
        "vt_rmse_mV": 35.59270585778929,
        "v_start_model": 3.8652538128130343,
        "v_start_measured": 3.8072262
      },
      "discharge": {
        "capacity_mAh_model": 1.4011460534890308,
        "capacity_mAh_measured": 1.4220342778067654,
        "capacity_error_pct": -1.4688973848050269,
        "mean_voltage_V_model": 4.0232118912723385,
        "mean_voltage_V_measured": 4.015796640681344,
        "mean_voltage_error_mV": 7.415250590994127,
        "energy_mWh_model": 5.637107463806377,
        "energy_mWh_measured": 5.71060047575013,
        "energy_error_pct": -1.286957689578165,
        "vq_rmse_mV": 26.33012956452275,
        "vq_rmse_common_range_mV": 13.04010823677125,
        "vt_rmse_mV": 26.329996242573177,
        "v_start_model": 4.370509836189119,
        "v_start_measured": 4.3825502
      }
    },
    "C/2": {
      "cycle": 1,
      "role": "training",
      "charge": {
        "capacity_mAh_model": 1.366805579735433,
        "capacity_mAh_measured": 1.3899376992046266,
        "capacity_error_pct": -1.6642558499154767,
        "mean_voltage_V_model": 4.159500827668823,
        "mean_voltage_V_measured": 4.162516750378383,
        "mean_voltage_error_mV": -3.0159227095598595,
        "energy_mWh_model": 5.685228940171899,
        "energy_mWh_measured": 5.785638954921648,
        "energy_error_pct": -1.7355043329195934,
        "vq_rmse_mV": 17.398309020802156,
        "vq_rmse_common_range_mV": 16.52973849425652,
        "vt_rmse_mV": 17.39838376170108,
        "v_start_model": 4.0045732047421385,
        "v_start_measured": 3.8842554
      },
      "discharge": {
        "capacity_mAh_model": 1.3595096049208675,
        "capacity_mAh_measured": 1.361466455297465,
        "capacity_error_pct": -0.1437310753403675,
        "mean_voltage_V_model": 3.9647061061189897,
        "mean_voltage_V_measured": 3.959631735132499,
        "mean_voltage_error_mV": 5.07437098649044,
        "energy_mWh_model": 5.390056031957179,
        "energy_mWh_measured": 5.390905782714194,
        "energy_error_pct": -0.015762671270197794,
        "vq_rmse_mV": 21.35487820587398,
        "vq_rmse_common_range_mV": 21.383563184901057,
        "vt_rmse_mV": 21.355307325836854,
        "v_start_model": 4.193990626447127,
        "v_start_measured": 4.2962418
      }
    },
    "2C": {
      "cycle": 2,
      "role": "blind prediction",
      "charge": {
        "capacity_mAh_model": 0.9881005522173151,
        "capacity_mAh_measured": 0.8482509638326636,
        "capacity_error_pct": 16.48681750419324,
        "mean_voltage_V_model": 4.41826585400135,
        "mean_voltage_V_measured": 4.3740715059438235,
        "mean_voltage_error_mV": 44.19434805752687,
        "energy_mWh_model": 4.365690930181642,
        "energy_mWh_measured": 3.710310370789839,
        "energy_error_pct": 17.663766474940136,
        "vq_rmse_mV": 62.71263533096423,
        "vq_rmse_common_range_mV": 62.71263533096423,
        "vt_rmse_mV": 62.71203791434492,
        "v_start_model": 4.3048305217998015,
        "v_start_measured": 4.0325274
      },
      "discharge": {
        "capacity_mAh_model": 0.9880980499378833,
        "capacity_mAh_measured": 0.8229207505671382,
        "capacity_error_pct": 20.072078539386528,
        "mean_voltage_V_model": 3.678648440430134,
        "mean_voltage_V_measured": 3.695976877825859,
        "mean_voltage_error_mV": -17.328437395724983,
        "energy_mWh_model": 3.6348653503960513,
        "energy_mWh_measured": 3.041496066379244,
        "energy_error_pct": 19.509125478606496,
        "vq_rmse_mV": 66.00013336189097,
        "vq_rmse_common_range_mV": 66.00013336189097,
        "vt_rmse_mV": 65.99951339352853,
        "v_start_model": 3.8074010519414925,
        "v_start_measured": 4.0613427
      }
    }
  },
  "headline": {
    "statement": "2C cycle-2 discharge capacity, never used in fitting",
    "predicted_mAh": 0.9880980499378833,
    "measured_mAh": 0.8229207505671382,
    "error_pct": 20.072078539386528,
    "abs_error_pct": 20.072078539386528,
    "mean_voltage_error_mV": -17.328437395724983,
    "energy_error_pct": 19.509125478606496,
    "vq_rmse_mV": 66.00013336189097,
    "measured_capacity_loss_vs_c10_pct": 42.43466167956329,
    "predicted_capacity_loss_vs_c10_pct": 30.176955544544704
  }
}

File: results/validation_spme.json
{
  "model": "SPMe",
  "disc_mm": 10.0,
  "parameters": {
    "Ds": 1.1400733779852808e-14,
    "k": 2.4074398723108554e-11,
    "R_contact": 96.52624810440244
  },
  "rates": {
    "C/10": {
      "cycle": 1,
      "role": "low-rate check",
      "charge": {
        "capacity_mAh_model": 1.4117926249682662,
        "capacity_mAh_measured": 1.566811429566496,
        "capacity_error_pct": -9.89390309982104,
        "mean_voltage_V_model": 4.086322512513761,
        "mean_voltage_V_measured": 4.086265783074626,
        "mean_voltage_error_mV": 0.05672943913559436,
        "energy_mWh_model": 5.769039986408724,
        "energy_mWh_measured": 6.402407933167812,
        "energy_error_pct": -9.892652161039466,
        "vq_rmse_mV": 91.57229258738217,
        "vq_rmse_common_range_mV": 41.98367976665624,
        "vt_rmse_mV": 91.57870521001426,
        "v_start_model": 3.8167464671647613,
        "v_start_measured": 3.3470254
      },
      "discharge": {
        "capacity_mAh_model": 1.4151427683098035,
        "capacity_mAh_measured": 1.4295421074160297,
        "capacity_error_pct": -1.0072693229200362,
        "mean_voltage_V_model": 4.044029466921693,
        "mean_voltage_V_measured": 4.035909934272724,
        "mean_voltage_error_mV": 8.119532648969141,
        "energy_mWh_model": 5.722879054945984,
        "energy_mWh_measured": 5.76950319278152,
        "energy_error_pct": -0.8081135632938002,
        "vq_rmse_mV": 25.117698909721245,
        "vq_rmse_common_range_mV": 14.077079444959695,
        "vt_rmse_mV": 25.117417007376517,
        "v_start_model": 4.441024312065197,
        "v_start_measured": 4.4199395
      }
    },
    "C/5": {
      "cycle": 1,
      "role": "training",
      "charge": {
        "capacity_mAh_model": 1.401713744096598,
        "capacity_mAh_measured": 1.4554614358411027,
        "capacity_error_pct": -3.692828296302064,
        "mean_voltage_V_model": 4.10429009315226,
        "mean_voltage_V_measured": 4.108562293446804,
        "mean_voltage_error_mV": -4.272200294543893,
        "energy_mWh_model": 5.753039833331029,
        "energy_mWh_measured": 5.979853974862698,
        "energy_error_pct": -3.7929712411894965,
        "vq_rmse_mV": 35.59228461902235,
        "vq_rmse_common_range_mV": 19.692017410414685,
        "vt_rmse_mV": 35.594141284041186,
        "v_start_model": 3.8652258974669023,
        "v_start_measured": 3.8072262
      },
      "discharge": {
        "capacity_mAh_model": 1.4011395734483818,
        "capacity_mAh_measured": 1.4220342778067654,
        "capacity_error_pct": -1.4693530728816149,
        "mean_voltage_V_model": 4.023214854899948,
        "mean_voltage_V_measured": 4.015796640681344,
        "mean_voltage_error_mV": 7.418214218603225,
        "energy_mWh_model": 5.637085545685705,
        "energy_mWh_measured": 5.71060047575013,
        "energy_error_pct": -1.2873415042184009,
        "vq_rmse_mV": 26.33571964464847,
        "vq_rmse_common_range_mV": 13.051567676387297,
        "vt_rmse_mV": 26.33558578202348,
        "v_start_model": 4.370513680279449,
        "v_start_measured": 4.3825502
      }
    },
    "C/2": {
      "cycle": 1,
      "role": "training",
      "charge": {
        "capacity_mAh_model": 1.3667978409270434,
        "capacity_mAh_measured": 1.3899376992046266,
        "capacity_error_pct": -1.6648126236754872,
        "mean_voltage_V_model": 4.159492444349507,
        "mean_voltage_V_measured": 4.162516750378383,
        "mean_voltage_error_mV": -3.024306028875934,
        "energy_mWh_model": 5.685185292289256,
        "energy_mWh_measured": 5.785638954921648,
        "energy_error_pct": -1.7362587505903713,
        "vq_rmse_mV": 17.40032333652029,
        "vq_rmse_common_range_mV": 16.40707101147637,
        "vt_rmse_mV": 17.400418951995473,
        "v_start_model": 4.004522615290805,
        "v_start_measured": 3.8842554
      },
      "discharge": {
        "capacity_mAh_model": 1.3594887338074613,
        "capacity_mAh_measured": 1.361466455297465,
        "capacity_error_pct": -0.14526406304821715,
        "mean_voltage_V_model": 3.964715977508022,
        "mean_voltage_V_measured": 3.959631735132499,
        "mean_voltage_error_mV": 5.084242375522852,
        "energy_mWh_model": 5.389986704168592,
        "energy_mWh_measured": 5.390905782714194,
        "energy_error_pct": -0.01704868500111234,
        "vq_rmse_mV": 21.358811648601538,
        "vq_rmse_common_range_mV": 21.387505655815154,
        "vt_rmse_mV": 21.35924079867946,
        "v_start_model": 4.194005934781906,
        "v_start_measured": 4.2962418
      }
    },
    "2C": {
      "cycle": 2,
      "role": "blind prediction",
      "charge": {
        "capacity_mAh_model": 0.989370714020668,
        "capacity_mAh_measured": 0.8482509638326636,
        "capacity_error_pct": 16.63655642080041,
        "mean_voltage_V_model": 4.41824800331575,
        "mean_voltage_V_measured": 4.3740715059438235,
        "mean_voltage_error_mV": 44.17649737192608,
        "energy_mWh_model": 4.371285181760894,
        "energy_mWh_measured": 3.710310370789839,
        "energy_error_pct": 17.814542313621825,
        "vq_rmse_mV": 62.63622571791294,
        "vq_rmse_common_range_mV": 62.63622571791294,
        "vt_rmse_mV": 62.63563045653589,
        "v_start_model": 4.304636568418148,
        "v_start_measured": 4.0325274
      },
      "discharge": {
        "capacity_mAh_model": 0.989370278796944,
        "capacity_mAh_measured": 0.8229207505671382,
        "capacity_error_pct": 20.22667773477489,
        "mean_voltage_V_model": 3.6785953970300067,
        "mean_voltage_V_measured": 3.695976877825859,
        "mean_voltage_error_mV": -17.381480795852333,
        "energy_mWh_model": 3.6394929535407323,
        "energy_mWh_measured": 3.041496066379244,
        "energy_error_pct": 19.661274389658352,
        "vq_rmse_mV": 66.06684852973662,
        "vq_rmse_common_range_mV": 66.06684852973662,
        "vt_rmse_mV": 66.06622860978602,
        "v_start_model": 3.807488884957632,
        "v_start_measured": 4.0613427
      }
    }
  },
  "headline": {
    "statement": "2C cycle-2 discharge capacity, never used in fitting",
    "predicted_mAh": 0.989370278796944,
    "measured_mAh": 0.8229207505671382,
    "error_pct": 20.22667773477489,
    "abs_error_pct": 20.22667773477489,
    "mean_voltage_error_mV": -17.381480795852333,
    "energy_error_pct": 19.661274389658352,
    "vq_rmse_mV": 66.06684852973662,
    "measured_capacity_loss_vs_c10_pct": 42.43466167956329,
    "predicted_capacity_loss_vs_c10_pct": 30.086892930342792
  }
}
